Repository: YILINUMICH/MicroTensileMachine

# MicroTensileMachine

A benchtop micro tensile rig for characterizing **Shape Memory Alloy (SMA / Flexinol) coils** under Joule-heating actuation. The rig captures **force**, **displacement**, **electrical impedance**, and **stage position** as time-aligned streams (joined on a single host `time.time()` clock) so that mechanical and electrical behaviour can be correlated post-hoc.

> **University of Michigan — Robotics, HDR Lab**
> Author: Yilin Ma
> Last major update: 2026-07-14 — README reconciled with the on-disk tree: the sensing + SMA-drive firmware merged into `Firmware_SMASensorHub_PIO/` (former `Firmware_SensorHub_PIO/` + `Firmware_SMADriver_PIO/` retired); added `Firmware_SMARateTest_PIO/` (SMA stream-rate diagnostic), `Firmware_stable/` (frozen baseline), `Experiment_SMACharacterizationV3/`, and `Experiment_SMAThermalCharacterization/`; the SMA recorder moved V2 → V3; `TODO.md` stub removed.
> 2026-07-13 — SMA stream rate raised 15 → 99 Hz (batched M7 USB-CDC writes); a 1 kHz push is built in `Firmware_SMARateTest_PIO/` and ported to `Firmware_SMASensorHub_PIO/`, pending a bench run.
> 2026-06-17 — LDO **dynamic** performance (settling / overshoot / ripple) bench-verified via `Experiment_LDOCharacterization/`. Absolute-voltage accuracy deferred (see TODO).
> 2026-05-28 — ADC↔sensor mapping finalized, SensorHub ring-buffer IPC ported, `ADS1263/` retired to `Archieve/`.

---

> **Status: WIP / To-Test** — code-complete, offline analyzer + offscreen GUI + headless flow verified on synthetic data; not yet bench-run. See [STATUS.md](STATUS.md). Project map: [../README.md](../README.md).

# Experiment_SMAThermalCharacterization — multi-instrument SMA thermal console + analyzer

Forked from `Experiment_SMACharacterizationV3` to focus on **thermal**
characterization of the SMA (Joule-heating temperature response). It keeps
the same session backbone: **one config file** sets every instrument and
sensor parameter, a **single continuously-logging console** (`operator_console.py`)
records **raw** streams from the combined-firmware H7 (sensors *and* SMA) and
the Zaber stage while controlling both, and an **offline analyzer** converts
raw→physical and renders dashboards.

> **No LCR.** Unlike V3, this thermal module has **no LCR** — no connection,
> no `lcr.csv`, no LCR UI/control. The LCR config section and worker are
> hard-disabled (`build_core` never constructs an `LcrWorker`).
>
> **Thermal scope TODO:** the temperature-measurement stream (thermocouple /
> IR sensor) and any thermal-specific analysis are not yet wired — otherwise
> this module behaves like V3 minus the LCR. See STATUS.md.

The console (GUI or `--headless`) replaces the rigid OPEN→SHORT→RAW phase
flow with **continuous logging + event markers**: instead of swapping files
at phase boundaries, every command and reference is timestamped into
`events.csv`, which the analyzer uses to segment the run.

## Writing a test profile — rules, limits, template

A profile is the *whole* experiment definition: it carries its own port and
safety settings, so it can drive the rig on its own. Treat it as executable,
not as configuration.

### Put the safety settings IN the profile, not on the command line

These are profile keys, and a profile that carries them cannot be run unsafely
by someone who forgot a flag:

```json
"i_low_ma": 0,
"abort_on_bad_sense": true
```

- **`i_low_ma: 0` is mandatory** for `cccycle` runs. The default 100 mA sits
  *below* the reachable floor (0.5 V / 4.69 Ω = 106.6 mA), leaving 5.4 mA of
  margin against 12.6 mA of sense noise; the loop then latches off the floor
  and cool runs at 0.97 V / 208 mA instead of 0.50 V / 108 mA — 4× the idle
  heating, wire never cools, force baseline pins. It destroyed condition 12 of
  35 on the first attempt. With `0` the cool phase releases and parks passively
  at the LDO floor, which still carries ~107 mA so R stays observable.
  **Only safe because of the firmware R seed** — see the CC module STATUS.
- **`abort_on_bad_sense: true`** always. Note its two known defects: it
  mis-attributes the cool-phase latch to the clips, and it *passes* when it has
  too few cool samples to judge.

### The measured envelope — what is actually runnable

At 30 s cool, verified 2026-07-31:

| | limit | evidence |
|---|---|---|
| current | **150–950 mA** | CC holds 98–103% across the whole range; LDO rails ~1.1 A |
| pulse | **100–400 ms** | full grid measured |
| **energy ceiling** | **~1.24 J** (850×400) | not the ~1 J previously assumed |
| **950×400** | **excluded — unmeasurable** | pins the laser at the 0 V rail (1228 samples) *and* clips the load cell (5.000 V), at the correct 947 mA |
| 850×400 | the edge | 1.10 V laser margin, 4.08 V of 5 on the load cell |
| load cell | 490 mN full scale | clips from ~850 mA at 300–400 ms |

File: Experiment_SMAThermalCharacterization/data/console_20260713_115921_laserhiddenpattern/ANALYSIS.md
# Session `console_20260713_115921` — cycle-aligned analysis

Analysis of the 2026-07-13 SMA thermal console run, visualized against the
actuation pattern it was driven with. Generated by `plot_cycles.py` (added to
`Experiment_SMAThermalCharacterization/` in this session).

## The run

Recovered from `events.csv` (`cmd,cycle 3 0.5 100 3000 10`):

| | |
|---|---|
| Cycles | 10 (all 10 fire onsets found as rising edges in `sma_v`) |
| Fire | 100 ms @ 3.0 V (≈0.7 A) |
| Cool | 3000 ms @ 0.5 V probe |
| Cold R₀ | 4.323 Ω (from the baseline phase in `meta.json`) |
| Stage | held at 80 mm — this is an **isometric** run, so force is the expected response, not displacement |
| Sample rates | laser & load 490 Hz; `sma_v`/`sma_i`/`sma_r` 49 Hz |

## What was produced

| File | Contents |
|---|---|
| `cycles_timeline.png` | Whole run, one panel per measure, fire windows shaded |
| `cycles_overlay.png` | All 10 cycles folded onto fire-onset time, colored light→dark by cycle index |
| `cycles_trend.png` | Per-cycle metrics vs cycle number, each against its own ±2σ noise band |
| `cycles_metrics.csv` | The per-cycle metrics table (raw ohms **and** normalized forms) |

Run it with:

```
python plot_cycles.py --session data/console_20260713_115921
python plot_cycles.py --session data/console_20260713_115921 --r-ref cycle
```

## Resistance normalization

Raw ohms aren't comparable across cycles — the pre-fire R wanders between 4.09
and 4.42 Ω. Resistance is therefore plotted as **R/R₀**, with a choice of
reference:

- `--r-ref cold` (default) — R₀ = the session's initial baseline reading
  (4.323 Ω). One reference for the whole run, so the baseline drift stays
  visible.
- `--r-ref cycle` — R₀ = each cycle's own pre-fire R. Drift divided out, so only
  the fire response remains.

`cycles_metrics.csv` carries both (`R_pre_ohm`, `dR_peak_ohm` alongside
`R_pre_norm`, `dR_peak_pct`, `R_end_norm`).

## Findings

**Force is the only trustworthy actuation readout.** σ ≈ 0.4 mN against a
15–30 mN peak swing. It peaks ~0.15–0.25 s *after* the fire ends (thermal lag)
and ratchets upward across the run rather than fully relaxing during the 3 s
cool.

**The displacement spike at each fire is drive feedthrough, not motion.** The
laser steps +3.2 to +3.6 µm inside *every* fire window and is back to 0 ± 0.3 µm
by +0.25 s — exactly when the force is peaking. Real contraction that shows up in
the force would still be present at the force peak; this isn't. Cycle 7 settles
it: force was 8× larger there, and the fire-window laser step was an unchanged
3.24 µm. It tracks the 0.7 A drive, not the mechanics. `plot_cycles.py` tests for
this automatically (`dDisp_in_fire_um` vs `dDisp_at_Fpeak_um`) and labels the
panel when it triggers.

**The 100 ms fire is not resolved in resistance, normalized or not.** ΔR/R₀ is
+7.9 ± 6.5% against a ±12.2% (2σ) noise floor — every point of the ΔR trend sits
inside its own scatter. `sma_r` runs at 49 Hz (≈5 samples inside a 100 ms fire)
with σ ≈ 0.26 Ω on a 4.3 Ω coil. Getting a resistance signature needs a longer
fire, a slower/averaged R stream, or a quieter sense path. The ±2σ band is drawn
on those panels so the trend can't be misread as real.

**Cycle 7 is a discrete mechanical event.** Peak force 0.137 N vs ~0.019 N on
cycles 1–6; cycles 8–10 then sit on a new higher plateau (~0.028 N). Looks like
slack takeup or a grip slip — worth knowing before reading the run as clean.

## Caveats

- **Cycle 1 has no pre-fire baseline.** The SMA V/I/R stream only starts when the
  driver arms, which *is* the first fire. Its `R_pre_*` / `dR_peak_ohm` entries
  are `nan` and the plots label the gap.
- Noise floors are estimated as σ = std(diff(y))/√2 over the cool stretches, not
  a plain std: the force ratchets upward across the session, and a plain std
  would charge that real drift to the noise budget and hide a signal that is in
  fact ~80× its own scatter.
- The laser's absolute displacement carries a large meaningless offset (it sits
  far outside its calibrated span), so it is only ever plotted as a delta.
