Repository: YILINUMICH/MicroTensileMachine

# MicroTensileMachine

A benchtop micro tensile rig for characterizing **Shape Memory Alloy (SMA / Flexinol) coils** under Joule-heating actuation. The rig captures **force**, **displacement**, **electrical impedance**, and **stage position** as time-aligned streams (joined on a single host `time.time()` clock) so that mechanical and electrical behaviour can be correlated post-hoc.

> **University of Michigan — Robotics, HDR Lab**
> Author: Yilin Ma
> Last major update: 2026-07-14 — README reconciled with the on-disk tree: the sensing + SMA-drive firmware merged into `Firmware_SMASensorHub_PIO/` (former `Firmware_SensorHub_PIO/` + `Firmware_SMADriver_PIO/` retired); added `Firmware_SMARateTest_PIO/` (SMA stream-rate diagnostic), `Firmware_stable/` (frozen baseline), `Experiment_SMACharacterizationV3/`, and `Experiment_SMAThermalCharacterization/`; the SMA recorder moved V2 → V3; `TODO.md` stub removed.
> 2026-07-13 — SMA stream rate raised 15 → 99 Hz (batched M7 USB-CDC writes); a 1 kHz push is built in `Firmware_SMARateTest_PIO/` and ported to `Firmware_SMASensorHub_PIO/`, pending a bench run.
> 2026-06-17 — LDO **dynamic** performance (settling / overshoot / ripple) bench-verified via `Experiment_LDOCharacterization/`. Absolute-voltage accuracy deferred (see TODO).
> 2026-05-28 — ADC↔sensor mapping finalized, SensorHub ring-buffer IPC ported, `ADS1263/` retired to `Archieve/`.

---

> **Status: WIP / To-Test** — code-complete, offline analyzer + offscreen GUI + headless flow verified on synthetic data; not yet bench-run. See [STATUS.md](STATUS.md). Project map: [../README.md](../README.md).

# Experiment_SMAThermalCharacterization — multi-instrument SMA thermal console + analyzer

Forked from `Experiment_SMACharacterizationV3` to focus on **thermal**
characterization of the SMA (Joule-heating temperature response). It keeps
the same session backbone: **one config file** sets every instrument and
sensor parameter, a **single continuously-logging console** (`operator_console.py`)
records **raw** streams from the combined-firmware H7 (sensors *and* SMA) and
the Zaber stage while controlling both, and an **offline analyzer** converts
raw→physical and renders dashboards.

> **No LCR.** Unlike V3, this thermal module has **no LCR** — no connection,
> no `lcr.csv`, no LCR UI/control. The LCR config section and worker are
> hard-disabled (`build_core` never constructs an `LcrWorker`).
>
> **Thermal scope TODO:** the temperature-measurement stream (thermocouple /
> IR sensor) and any thermal-specific analysis are not yet wired — otherwise
> this module behaves like V3 minus the LCR. See STATUS.md.

The console (GUI or `--headless`) replaces the rigid OPEN→SHORT→RAW phase
flow with **continuous logging + event markers**: instead of swapping files
at phase boundaries, every command and reference is timestamped into
`events.csv`, which the analyzer uses to segment the run.

## Writing a test profile — rules, limits, template

A profile is the *whole* experiment definition: it carries its own port and
safety settings, so it can drive the rig on its own. Treat it as executable,
not as configuration.

### Put the safety settings IN the profile, not on the command line

These are profile keys, and a profile that carries them cannot be run unsafely
by someone who forgot a flag:

```json
"i_low_ma": 0,
"abort_on_bad_sense": true
```

- **`i_low_ma: 0` is mandatory** for `cccycle` runs. The default 100 mA sits
  *below* the reachable floor (0.5 V / 4.69 Ω = 106.6 mA), leaving 5.4 mA of
  margin against 12.6 mA of sense noise; the loop then latches off the floor
  and cool runs at 0.97 V / 208 mA instead of 0.50 V / 108 mA — 4× the idle
  heating, wire never cools, force baseline pins. It destroyed condition 12 of
  35 on the first attempt. With `0` the cool phase releases and parks passively
  at the LDO floor, which still carries ~107 mA so R stays observable.
  **Only safe because of the firmware R seed** — see the CC module STATUS.
- **`abort_on_bad_sense: true`** always. Note its two known defects: it
  mis-attributes the cool-phase latch to the clips, and it *passes* when it has
  too few cool samples to judge.

### The measured envelope — what is actually runnable

At 30 s cool, verified 2026-07-31:

| | limit | evidence |
|---|---|---|
| current | **150–950 mA** | CC holds 98–103% across the whole range; LDO rails ~1.1 A |
| pulse | **100–400 ms** | full grid measured |
| **energy ceiling** | **~1.24 J** (850×400) | not the ~1 J previously assumed |
| **950×400** | **excluded — unmeasurable** | pins the laser at the 0 V rail (1228 samples) *and* clips the load cell (5.000 V), at the correct 947 mA |
| 850×400 | the edge | 1.10 V laser margin, 4.08 V of 5 on the load cell |
| load cell | 490 mN full scale | clips from ~850 mA at 300–400 ms |

File: Experiment_SMAThermalCharacterization/data/console_20260713_115921_laserhiddenpattern/cycles_metrics.csv
cycle,t_fire_s,R0_ref_ohm,R_pre_ohm,R_pre_norm,R_fire_ohm,dR_fire_ohm,dR_fire_pct,R_end_ohm,R_end_norm,F_pre_N,dF_peak_N,t_F_peak_s,dF_end_N,dDisp_peak_um,dDisp_in_fire_um,dDisp_at_Fpeak_um
1,0,4.32346,nan,nan,4.19005,nan,-3.08571,4.27601,0.989024,-0.0137685,0.0154678,0.740591,0.0135179,5.87132,3.56756,0.755124
2,3.31086,4.32346,4.33559,1.00281,4.21623,-0.11936,-2.48024,4.23248,0.978956,-0.00012997,0.0152882,0.137826,0.00803915,5.24523,3.28877,-0.297117
3,6.67311,4.32346,4.35568,1.00745,4.22344,-0.132244,-2.31347,4.34575,1.00516,0.00738175,0.0187178,0.178843,0.00559795,5.33903,3.22294,0.026345
4,10.3021,4.32346,4.42146,1.02267,4.16544,-0.256011,-3.65485,4.31672,0.99844,0.0111873,0.0192822,0.186566,0.00174067,5.4581,3.31642,0.0624115
5,13.62,4.32346,4.27347,0.988437,4.19254,-0.0809238,-3.02804,4.28817,0.991837,0.0120069,0.0188447,0.131475,0.00262956,5.41025,3.3985,0.175876
6,16.9251,4.32346,4.32245,0.999767,4.23666,-0.0857908,-2.00761,4.34304,1.00453,0.0137873,0.0192082,0.135188,0.00157442,5.3525,3.15987,-0.197516
7,20.3533,4.32346,4.2802,0.989995,4.09388,-0.186327,-5.3102,4.1638,0.963071,0.0139213,0.136871,0.258724,0.0867906,5.42808,3.2412,1.74641
8,24.4641,4.32346,4.08705,0.945318,4.06817,-0.0188771,-5.9048,4.23718,0.980044,0.0889715,0.0306999,0.15784,-0.010197,5.5247,3.31337,0.0895134
9,27.6214,4.32346,4.28562,0.991247,4.08853,-0.197091,-5.43391,4.27794,0.98947,0.0778594,0.0293153,0.127772,-0.000834794,5.33632,3.458,-0.139381
10,31.3355,4.32346,4.2775,0.98937,4.13635,-0.141149,-4.32769,4.20033,0.97152,0.0731358,0.0281836,0.169679,-0.000889316,5.22281,3.51626,0.0192736
