Repository: YILINUMICH/MicroTensileMachine

# MicroTensileMachine

A benchtop micro tensile rig for characterizing **Shape Memory Alloy (SMA / Flexinol) coils** under Joule-heating actuation. The rig captures **force**, **displacement**, **electrical impedance**, and **stage position** as time-aligned streams (joined on a single host `time.time()` clock) so that mechanical and electrical behaviour can be correlated post-hoc.

> **University of Michigan — Robotics, HDR Lab**
> Author: Yilin Ma
> Last major update: 2026-07-14 — README reconciled with the on-disk tree: the sensing + SMA-drive firmware merged into `Firmware_SMASensorHub_PIO/` (former `Firmware_SensorHub_PIO/` + `Firmware_SMADriver_PIO/` retired); added `Firmware_SMARateTest_PIO/` (SMA stream-rate diagnostic), `Firmware_stable/` (frozen baseline), `Experiment_SMACharacterizationV3/`, and `Experiment_SMAThermalCharacterization/`; the SMA recorder moved V2 → V3; `TODO.md` stub removed.
> 2026-07-13 — SMA stream rate raised 15 → 99 Hz (batched M7 USB-CDC writes); a 1 kHz push is built in `Firmware_SMARateTest_PIO/` and ported to `Firmware_SMASensorHub_PIO/`, pending a bench run.
> 2026-06-17 — LDO **dynamic** performance (settling / overshoot / ripple) bench-verified via `Experiment_LDOCharacterization/`. Absolute-voltage accuracy deferred (see TODO).
> 2026-05-28 — ADC↔sensor mapping finalized, SensorHub ring-buffer IPC ported, `ADS1263/` retired to `Archieve/`.

---

> **Status: WIP / To-Test** — code-complete, offline analyzer + offscreen GUI + headless flow verified on synthetic data; not yet bench-run. See [STATUS.md](STATUS.md). Project map: [../README.md](../README.md).

# Experiment_SMAThermalCharacterization — multi-instrument SMA thermal console + analyzer

Forked from `Experiment_SMACharacterizationV3` to focus on **thermal**
characterization of the SMA (Joule-heating temperature response). It keeps
the same session backbone: **one config file** sets every instrument and
sensor parameter, a **single continuously-logging console** (`operator_console.py`)
records **raw** streams from the combined-firmware H7 (sensors *and* SMA) and
the Zaber stage while controlling both, and an **offline analyzer** converts
raw→physical and renders dashboards.

> **No LCR.** Unlike V3, this thermal module has **no LCR** — no connection,
> no `lcr.csv`, no LCR UI/control. The LCR config section and worker are
> hard-disabled (`build_core` never constructs an `LcrWorker`).
>
> **Thermal scope TODO:** the temperature-measurement stream (thermocouple /
> IR sensor) and any thermal-specific analysis are not yet wired — otherwise
> this module behaves like V3 minus the LCR. See STATUS.md.

The console (GUI or `--headless`) replaces the rigid OPEN→SHORT→RAW phase
flow with **continuous logging + event markers**: instead of swapping files
at phase boundaries, every command and reference is timestamped into
`events.csv`, which the analyzer uses to segment the run.

## Writing a test profile — rules, limits, template

A profile is the *whole* experiment definition: it carries its own port and
safety settings, so it can drive the rig on its own. Treat it as executable,
not as configuration.

### Put the safety settings IN the profile, not on the command line

These are profile keys, and a profile that carries them cannot be run unsafely
by someone who forgot a flag:

```json
"i_low_ma": 0,
"abort_on_bad_sense": true
```

- **`i_low_ma: 0` is mandatory** for `cccycle` runs. The default 100 mA sits
  *below* the reachable floor (0.5 V / 4.69 Ω = 106.6 mA), leaving 5.4 mA of
  margin against 12.6 mA of sense noise; the loop then latches off the floor
  and cool runs at 0.97 V / 208 mA instead of 0.50 V / 108 mA — 4× the idle
  heating, wire never cools, force baseline pins. It destroyed condition 12 of
  35 on the first attempt. With `0` the cool phase releases and parks passively
  at the LDO floor, which still carries ~107 mA so R stays observable.
  **Only safe because of the firmware R seed** — see the CC module STATUS.
- **`abort_on_bad_sense: true`** always. Note its two known defects: it
  mis-attributes the cool-phase latch to the clips, and it *passes* when it has
  too few cool samples to judge.

### The measured envelope — what is actually runnable

At 30 s cool, verified 2026-07-31:

| | limit | evidence |
|---|---|---|
| current | **150–950 mA** | CC holds 98–103% across the whole range; LDO rails ~1.1 A |
| pulse | **100–400 ms** | full grid measured |
| **energy ceiling** | **~1.24 J** (850×400) | not the ~1 J previously assumed |
| **950×400** | **excluded — unmeasurable** | pins the laser at the 0 V rail (1228 samples) *and* clips the load cell (5.000 V), at the correct 947 mA |
| 850×400 | the edge | 1.10 V laser margin, 4.08 V of 5 on the load cell |
| load cell | 490 mN full scale | clips from ~850 mA at 300–400 ms |

File: Experiment_SMAThermalCharacterization/data/console_20260715_150641/cycles_metrics.csv
cycle,t_fire_s,R0_ref_ohm,R_pre_ohm,R_pre_norm,R_fire_ohm,dR_fire_ohm,dR_fire_pct,R_end_ohm,R_end_norm,F_pre_N,dF_peak_N,t_F_peak_s,dF_end_N,dDisp_peak_um,dDisp_in_fire_um,dDisp_at_Fpeak_um
1,0,4.34801,nan,nan,4.28014,nan,-1.56093,4.34439,0.999169,0.231598,0.0140924,0.953267,0.0118762,361.653,35.6062,279.401
2,4.91829,4.34801,4.46185,1.02618,4.3637,-0.0981592,0.360794,4.37321,1.0058,0.242727,0.0157106,0.51388,0.00684692,404.441,2.76903,130.644
3,10.4152,4.34801,4.32554,0.994832,4.27526,-0.0502793,-1.6732,4.5123,1.03779,0.2491,0.0127012,0.562381,0.0027205,320.229,-7.70829,25.4263
4,14.2445,4.34801,4.46667,1.02729,4.26612,-0.200552,-1.88338,4.36042,1.00286,0.251767,0.0146563,0.565333,0.00726734,366.702,-7.1103,8.6233
5,22.8552,4.34801,4.536,1.04324,4.23047,-0.305528,-2.7033,4.45159,1.02382,0.256513,0.00869336,0.520754,0.00290638,211.762,-20.7706,-67.5329
6,26.8199,4.34801,4.47619,1.02948,4.24173,-0.234465,-2.44433,4.28383,0.985241,0.258145,0.00951274,0.56589,0.0016795,224.167,-11.8144,-103.413
7,31.2146,4.34801,4.39891,1.01171,4.23207,-0.166844,-2.66646,4.38835,1.00928,0.256993,-0.0084459,0.089767,0.00234105,-217.398,-32.3477,-84.3812
8,35.1094,4.34801,4.33885,0.997894,4.14302,-0.195828,-4.71443,4.42985,1.01882,0.258016,0.00917962,0.516657,0.00339437,229.412,-10.1164,-110.077
9,45.1526,4.34801,4.30966,0.99118,4.22847,-0.0811877,-2.7492,4.33156,0.996218,0.255108,0.0174601,0.342933,0.0098546,443.329,14.9439,268.647
10,51.9595,4.34801,4.39243,1.01022,4.12805,-0.264379,-5.05881,4.32438,0.994565,0.25999,-0.0109183,0.121111,0.00120097,-261.614,-12.5265,-124.28
