Repository: YILINUMICH/MicroTensileMachine

# MicroTensileMachine

A benchtop micro tensile rig for characterizing **Shape Memory Alloy (SMA / Flexinol) coils** under Joule-heating actuation. The rig captures **force**, **displacement**, **electrical impedance**, and **stage position** as time-aligned streams (joined on a single host `time.time()` clock) so that mechanical and electrical behaviour can be correlated post-hoc.

> **University of Michigan — Robotics, HDR Lab**
> Author: Yilin Ma
> Last major update: 2026-07-14 — README reconciled with the on-disk tree: the sensing + SMA-drive firmware merged into `Firmware_SMASensorHub_PIO/` (former `Firmware_SensorHub_PIO/` + `Firmware_SMADriver_PIO/` retired); added `Firmware_SMARateTest_PIO/` (SMA stream-rate diagnostic), `Firmware_stable/` (frozen baseline), `Experiment_SMACharacterizationV3/`, and `Experiment_SMAThermalCharacterization/`; the SMA recorder moved V2 → V3; `TODO.md` stub removed.
> 2026-07-13 — SMA stream rate raised 15 → 99 Hz (batched M7 USB-CDC writes); a 1 kHz push is built in `Firmware_SMARateTest_PIO/` and ported to `Firmware_SMASensorHub_PIO/`, pending a bench run.
> 2026-06-17 — LDO **dynamic** performance (settling / overshoot / ripple) bench-verified via `Experiment_LDOCharacterization/`. Absolute-voltage accuracy deferred (see TODO).
> 2026-05-28 — ADC↔sensor mapping finalized, SensorHub ring-buffer IPC ported, `ADS1263/` retired to `Archieve/`.

---

> **Status: WIP / To-Test** — code-complete, offline analyzer + offscreen GUI + headless flow verified on synthetic data; not yet bench-run. See [STATUS.md](STATUS.md). Project map: [../README.md](../README.md).

# Experiment_SMAThermalCharacterization — multi-instrument SMA thermal console + analyzer

Forked from `Experiment_SMACharacterizationV3` to focus on **thermal**
characterization of the SMA (Joule-heating temperature response). It keeps
the same session backbone: **one config file** sets every instrument and
sensor parameter, a **single continuously-logging console** (`operator_console.py`)
records **raw** streams from the combined-firmware H7 (sensors *and* SMA) and
the Zaber stage while controlling both, and an **offline analyzer** converts
raw→physical and renders dashboards.

> **No LCR.** Unlike V3, this thermal module has **no LCR** — no connection,
> no `lcr.csv`, no LCR UI/control. The LCR config section and worker are
> hard-disabled (`build_core` never constructs an `LcrWorker`).
>
> **Thermal scope TODO:** the temperature-measurement stream (thermocouple /
> IR sensor) and any thermal-specific analysis are not yet wired — otherwise
> this module behaves like V3 minus the LCR. See STATUS.md.

The console (GUI or `--headless`) replaces the rigid OPEN→SHORT→RAW phase
flow with **continuous logging + event markers**: instead of swapping files
at phase boundaries, every command and reference is timestamped into
`events.csv`, which the analyzer uses to segment the run.

## Writing a test profile — rules, limits, template

A profile is the *whole* experiment definition: it carries its own port and
safety settings, so it can drive the rig on its own. Treat it as executable,
not as configuration.

### Put the safety settings IN the profile, not on the command line

These are profile keys, and a profile that carries them cannot be run unsafely
by someone who forgot a flag:

```json
"i_low_ma": 0,
"abort_on_bad_sense": true
```

- **`i_low_ma: 0` is mandatory** for `cccycle` runs. The default 100 mA sits
  *below* the reachable floor (0.5 V / 4.69 Ω = 106.6 mA), leaving 5.4 mA of
  margin against 12.6 mA of sense noise; the loop then latches off the floor
  and cool runs at 0.97 V / 208 mA instead of 0.50 V / 108 mA — 4× the idle
  heating, wire never cools, force baseline pins. It destroyed condition 12 of
  35 on the first attempt. With `0` the cool phase releases and parks passively
  at the LDO floor, which still carries ~107 mA so R stays observable.
  **Only safe because of the firmware R seed** — see the CC module STATUS.
- **`abort_on_bad_sense: true`** always. Note its two known defects: it
  mis-attributes the cool-phase latch to the clips, and it *passes* when it has
  too few cool samples to judge.

### The measured envelope — what is actually runnable

At 30 s cool, verified 2026-07-31:

| | limit | evidence |
|---|---|---|
| current | **150–950 mA** | CC holds 98–103% across the whole range; LDO rails ~1.1 A |
| pulse | **100–400 ms** | full grid measured |
| **energy ceiling** | **~1.24 J** (850×400) | not the ~1 J previously assumed |
| **950×400** | **excluded — unmeasurable** | pins the laser at the 0 V rail (1228 samples) *and* clips the load cell (5.000 V), at the correct 947 mA |
| 850×400 | the edge | 1.10 V laser margin, 4.08 V of 5 on the load cell |
| load cell | 490 mN full scale | clips from ~850 mA at 300–400 ms |

File: Experiment_SMAThermalCharacterization/data/console_20260715_160458/cycles_metrics.csv
cycle,t_fire_s,R0_ref_ohm,R_pre_ohm,R_pre_norm,R_fire_ohm,dR_fire_ohm,dR_fire_pct,R_end_ohm,R_end_norm,F_pre_N,dF_peak_N,t_F_peak_s,dF_end_N,dDisp_peak_um,dDisp_in_fire_um,dDisp_at_Fpeak_um
1,0,4.41872,nan,nan,4.23887,nan,-4.07003,4.43186,1.00297,0.238271,0.0156786,1.09573,0.00694553,422.238,0.0815646,1.72163
2,3.21949,4.41872,4.40154,0.996113,4.21664,-0.184904,-4.57324,4.45222,1.00758,0.24469,0.012789,1.07877,nan,325.862,-25.9576,-44.898
3,6.43873,4.41872,4.43897,1.00458,4.22381,-0.21516,-4.41099,nan,nan,nan,nan,nan,nan,nan,nan,nan
4,12.1687,4.41872,nan,nan,4.27065,nan,-3.35088,nan,nan,0.248546,-0.00323744,0.244278,nan,-68.4849,-27.4117,-50.6934
5,19.6643,4.41872,nan,nan,4.19781,nan,-4.99937,nan,nan,0.246791,-0.0020118,0.045268,nan,-25.4257,-20.0541,nan
6,27.5073,4.41872,nan,nan,4.21969,nan,-4.50412,nan,nan,0.246756,-0.00319692,0.194307,nan,-45.1209,-27.0804,-44.909
7,34.0328,4.41872,nan,nan,4.2202,nan,-4.49254,nan,nan,0.245487,0.00166884,-0.356794,nan,-22.9519,-17.963,nan
8,41.5711,4.41872,nan,nan,4.19935,nan,-4.96441,nan,nan,0.246266,-0.00253464,0.076151,nan,-41.0698,-29.5281,nan
9,48.8569,4.41872,nan,nan,4.23605,nan,-4.13396,nan,nan,0.245013,-0.00243407,0.072236,nan,22.135,-16.7694,nan
10,56.6605,4.41872,nan,nan,4.23322,nan,-4.19797,nan,nan,0.246207,-0.00192493,0.015742,nan,-16.6424,-9.39874,nan
