Repository: YILINUMICH/MicroTensileMachine

# MicroTensileMachine

A benchtop micro tensile rig for characterizing **Shape Memory Alloy (SMA / Flexinol) coils** under Joule-heating actuation. The rig captures **force**, **displacement**, **electrical impedance**, and **stage position** as time-aligned streams (joined on a single host `time.time()` clock) so that mechanical and electrical behaviour can be correlated post-hoc.

> **University of Michigan — Robotics, HDR Lab**
> Author: Yilin Ma
> Last major update: 2026-07-14 — README reconciled with the on-disk tree: the sensing + SMA-drive firmware merged into `Firmware_SMASensorHub_PIO/` (former `Firmware_SensorHub_PIO/` + `Firmware_SMADriver_PIO/` retired); added `Firmware_SMARateTest_PIO/` (SMA stream-rate diagnostic), `Firmware_stable/` (frozen baseline), `Experiment_SMACharacterizationV3/`, and `Experiment_SMAThermalCharacterization/`; the SMA recorder moved V2 → V3; `TODO.md` stub removed.
> 2026-07-13 — SMA stream rate raised 15 → 99 Hz (batched M7 USB-CDC writes); a 1 kHz push is built in `Firmware_SMARateTest_PIO/` and ported to `Firmware_SMASensorHub_PIO/`, pending a bench run.
> 2026-06-17 — LDO **dynamic** performance (settling / overshoot / ripple) bench-verified via `Experiment_LDOCharacterization/`. Absolute-voltage accuracy deferred (see TODO).
> 2026-05-28 — ADC↔sensor mapping finalized, SensorHub ring-buffer IPC ported, `ADS1263/` retired to `Archieve/`.

---

> **Status: WIP / To-Test** — code-complete, offline analyzer + offscreen GUI + headless flow verified on synthetic data; not yet bench-run. See [STATUS.md](STATUS.md). Project map: [../README.md](../README.md).

# Experiment_SMAThermalCharacterization — multi-instrument SMA thermal console + analyzer

Forked from `Experiment_SMACharacterizationV3` to focus on **thermal**
characterization of the SMA (Joule-heating temperature response). It keeps
the same session backbone: **one config file** sets every instrument and
sensor parameter, a **single continuously-logging console** (`operator_console.py`)
records **raw** streams from the combined-firmware H7 (sensors *and* SMA) and
the Zaber stage while controlling both, and an **offline analyzer** converts
raw→physical and renders dashboards.

> **No LCR.** Unlike V3, this thermal module has **no LCR** — no connection,
> no `lcr.csv`, no LCR UI/control. The LCR config section and worker are
> hard-disabled (`build_core` never constructs an `LcrWorker`).
>
> **Thermal scope TODO:** the temperature-measurement stream (thermocouple /
> IR sensor) and any thermal-specific analysis are not yet wired — otherwise
> this module behaves like V3 minus the LCR. See STATUS.md.

The console (GUI or `--headless`) replaces the rigid OPEN→SHORT→RAW phase
flow with **continuous logging + event markers**: instead of swapping files
at phase boundaries, every command and reference is timestamped into
`events.csv`, which the analyzer uses to segment the run.

## Writing a test profile — rules, limits, template

A profile is the *whole* experiment definition: it carries its own port and
safety settings, so it can drive the rig on its own. Treat it as executable,
not as configuration.

### Put the safety settings IN the profile, not on the command line

These are profile keys, and a profile that carries them cannot be run unsafely
by someone who forgot a flag:

```json
"i_low_ma": 0,
"abort_on_bad_sense": true
```

- **`i_low_ma: 0` is mandatory** for `cccycle` runs. The default 100 mA sits
  *below* the reachable floor (0.5 V / 4.69 Ω = 106.6 mA), leaving 5.4 mA of
  margin against 12.6 mA of sense noise; the loop then latches off the floor
  and cool runs at 0.97 V / 208 mA instead of 0.50 V / 108 mA — 4× the idle
  heating, wire never cools, force baseline pins. It destroyed condition 12 of
  35 on the first attempt. With `0` the cool phase releases and parks passively
  at the LDO floor, which still carries ~107 mA so R stays observable.
  **Only safe because of the firmware R seed** — see the CC module STATUS.
- **`abort_on_bad_sense: true`** always. Note its two known defects: it
  mis-attributes the cool-phase latch to the clips, and it *passes* when it has
  too few cool samples to judge.

### The measured envelope — what is actually runnable

At 30 s cool, verified 2026-07-31:

| | limit | evidence |
|---|---|---|
| current | **150–950 mA** | CC holds 98–103% across the whole range; LDO rails ~1.1 A |
| pulse | **100–400 ms** | full grid measured |
| **energy ceiling** | **~1.24 J** (850×400) | not the ~1 J previously assumed |
| **950×400** | **excluded — unmeasurable** | pins the laser at the 0 V rail (1228 samples) *and* clips the load cell (5.000 V), at the correct 947 mA |
| 850×400 | the edge | 1.10 V laser margin, 4.08 V of 5 on the load cell |
| load cell | 490 mN full scale | clips from ~850 mA at 300–400 ms |

File: Experiment_SMAThermalCharacterization/data/console_20260715_185337/cycles_metrics.csv
cycle,t_fire_s,R0_ref_ohm,R_pre_ohm,R_pre_norm,R_fire_ohm,dR_fire_ohm,dR_fire_pct,R_end_ohm,R_end_norm,F_pre_N,dF_peak_N,t_F_peak_s,dF_end_N,dDisp_peak_um,dDisp_in_fire_um,dDisp_at_Fpeak_um
1,0,3.88577,3.86392,0.994377,3.87787,0.013949,-0.203296,nan,nan,0.313865,-0.00520633,0.128942,nan,-28.6368,-11.1021,-24.8491
2,3.26258,3.88577,nan,nan,3.88572,nan,-0.00117362,3.96401,1.02014,nan,nan,-0.008686,nan,nan,nan,nan
3,8.80908,3.88577,nan,nan,3.89068,nan,0.126578,nan,nan,nan,nan,-0.000841,nan,nan,nan,nan
4,12.7199,3.88577,nan,nan,3.92476,nan,1.00351,nan,nan,nan,nan,-0.000684,nan,nan,nan,nan
5,16.4852,3.88577,nan,nan,3.89272,nan,0.178952,nan,nan,nan,nan,-0.009022,nan,nan,nan,nan
6,20.3052,3.88577,nan,nan,3.92678,nan,1.0555,nan,nan,nan,nan,-0.001344,nan,nan,nan,nan
7,24.2517,3.88577,nan,nan,3.91333,nan,0.709355,nan,nan,nan,nan,-0.009131,nan,nan,nan,nan
8,28.2659,3.88577,nan,nan,3.94755,nan,1.5899,nan,nan,nan,nan,0.000297,nan,nan,nan,nan
9,32.1243,3.88577,nan,nan,3.91408,nan,0.728708,nan,nan,nan,nan,-0.008484,nan,nan,nan,nan
10,36.1511,3.88577,nan,nan,3.90653,nan,0.534246,nan,nan,nan,nan,-0.007703,nan,nan,nan,nan
