Repository: YILINUMICH/MicroTensileMachine

# MicroTensileMachine

A benchtop micro tensile rig for characterizing **Shape Memory Alloy (SMA / Flexinol) coils** under Joule-heating actuation. The rig captures **force**, **displacement**, **electrical impedance**, and **stage position** as time-aligned streams (joined on a single host `time.time()` clock) so that mechanical and electrical behaviour can be correlated post-hoc.

> **University of Michigan — Robotics, HDR Lab**
> Author: Yilin Ma
> Last major update: 2026-07-14 — README reconciled with the on-disk tree: the sensing + SMA-drive firmware merged into `Firmware_SMASensorHub_PIO/` (former `Firmware_SensorHub_PIO/` + `Firmware_SMADriver_PIO/` retired); added `Firmware_SMARateTest_PIO/` (SMA stream-rate diagnostic), `Firmware_stable/` (frozen baseline), `Experiment_SMACharacterizationV3/`, and `Experiment_SMAThermalCharacterization/`; the SMA recorder moved V2 → V3; `TODO.md` stub removed.
> 2026-07-13 — SMA stream rate raised 15 → 99 Hz (batched M7 USB-CDC writes); a 1 kHz push is built in `Firmware_SMARateTest_PIO/` and ported to `Firmware_SMASensorHub_PIO/`, pending a bench run.
> 2026-06-17 — LDO **dynamic** performance (settling / overshoot / ripple) bench-verified via `Experiment_LDOCharacterization/`. Absolute-voltage accuracy deferred (see TODO).
> 2026-05-28 — ADC↔sensor mapping finalized, SensorHub ring-buffer IPC ported, `ADS1263/` retired to `Archieve/`.

---

> **Status: WIP / To-Test** — code-complete, offline analyzer + offscreen GUI + headless flow verified on synthetic data; not yet bench-run. See [STATUS.md](STATUS.md). Project map: [../README.md](../README.md).

# Experiment_SMAThermalCharacterization — multi-instrument SMA thermal console + analyzer

Forked from `Experiment_SMACharacterizationV3` to focus on **thermal**
characterization of the SMA (Joule-heating temperature response). It keeps
the same session backbone: **one config file** sets every instrument and
sensor parameter, a **single continuously-logging console** (`operator_console.py`)
records **raw** streams from the combined-firmware H7 (sensors *and* SMA) and
the Zaber stage while controlling both, and an **offline analyzer** converts
raw→physical and renders dashboards.

> **No LCR.** Unlike V3, this thermal module has **no LCR** — no connection,
> no `lcr.csv`, no LCR UI/control. The LCR config section and worker are
> hard-disabled (`build_core` never constructs an `LcrWorker`).
>
> **Thermal scope TODO:** the temperature-measurement stream (thermocouple /
> IR sensor) and any thermal-specific analysis are not yet wired — otherwise
> this module behaves like V3 minus the LCR. See STATUS.md.

The console (GUI or `--headless`) replaces the rigid OPEN→SHORT→RAW phase
flow with **continuous logging + event markers**: instead of swapping files
at phase boundaries, every command and reference is timestamped into
`events.csv`, which the analyzer uses to segment the run.

## Writing a test profile — rules, limits, template

A profile is the *whole* experiment definition: it carries its own port and
safety settings, so it can drive the rig on its own. Treat it as executable,
not as configuration.

### Put the safety settings IN the profile, not on the command line

These are profile keys, and a profile that carries them cannot be run unsafely
by someone who forgot a flag:

```json
"i_low_ma": 0,
"abort_on_bad_sense": true
```

- **`i_low_ma: 0` is mandatory** for `cccycle` runs. The default 100 mA sits
  *below* the reachable floor (0.5 V / 4.69 Ω = 106.6 mA), leaving 5.4 mA of
  margin against 12.6 mA of sense noise; the loop then latches off the floor
  and cool runs at 0.97 V / 208 mA instead of 0.50 V / 108 mA — 4× the idle
  heating, wire never cools, force baseline pins. It destroyed condition 12 of
  35 on the first attempt. With `0` the cool phase releases and parks passively
  at the LDO floor, which still carries ~107 mA so R stays observable.
  **Only safe because of the firmware R seed** — see the CC module STATUS.
- **`abort_on_bad_sense: true`** always. Note its two known defects: it
  mis-attributes the cool-phase latch to the clips, and it *passes* when it has
  too few cool samples to judge.

### The measured envelope — what is actually runnable

At 30 s cool, verified 2026-07-31:

| | limit | evidence |
|---|---|---|
| current | **150–950 mA** | CC holds 98–103% across the whole range; LDO rails ~1.1 A |
| pulse | **100–400 ms** | full grid measured |
| **energy ceiling** | **~1.24 J** (850×400) | not the ~1 J previously assumed |
| **950×400** | **excluded — unmeasurable** | pins the laser at the 0 V rail (1228 samples) *and* clips the load cell (5.000 V), at the correct 947 mA |
| 850×400 | the edge | 1.10 V laser margin, 4.08 V of 5 on the load cell |
| load cell | 490 mN full scale | clips from ~850 mA at 300–400 ms |

File: Experiment_SMAThermalCharacterization/data/console_20260715_193936/cycles_metrics.csv
cycle,t_fire_s,R0_ref_ohm,R_pre_ohm,R_pre_norm,R_fire_ohm,dR_fire_ohm,dR_fire_pct,R_end_ohm,R_end_norm,F_pre_N,dF_peak_N,t_F_peak_s,dF_end_N,dDisp_peak_um,dDisp_in_fire_um,dDisp_at_Fpeak_um
1,0,4.28346,4.32884,1.01059,4.20218,-0.126664,-1.89772,4.42257,1.03247,0.241212,0.0527762,0.124785,0.0290499,1396.62,417.115,1304.83
2,3.21747,4.28346,4.38046,1.02264,4.04889,-0.331567,-5.47618,4.23917,0.989658,0.269381,0.147578,0.125922,0.0811507,4152.71,744.609,3981.62
3,6.43433,4.28346,4.2743,0.997861,3.92397,-0.350328,-8.39249,4.14599,0.967907,0.347755,0.14575,0.097234,0.133078,5501.13,1214.79,5342.21
4,9.65144,4.28346,4.1628,0.97183,3.88234,-0.280453,-9.36437,4.09946,0.957043,0.47847,-0.154278,0.124967,0.0150362,2002.57,739.783,1993.8
5,12.8684,4.28346,4.11521,0.96072,3.88333,-0.231875,-9.34126,4.07453,0.951224,0.493506,-0.1817,0.122493,-5.55112e-17,600.353,319.442,571.952
6,16.0853,4.28346,4.05842,0.947462,3.87359,-0.18483,-9.56876,4.01056,0.936288,0.493506,-0.186564,0.121991,-0.0354692,-69.4265,-12.2818,-56.8959
7,19.3022,4.28346,4.0204,0.938587,3.86902,-0.151385,-9.67551,4.08413,0.953463,0.48898,-0.182523,0.121528,-0.168718,-68.7435,-17.7677,-58.1809
8,22.5192,4.28346,3.99144,0.931825,3.86725,-0.124185,-9.71673,4.01212,0.936654,0.324767,-0.0229966,0.122999,-0.0126106,-71.9993,-22.7245,-64.5441
9,25.7392,4.28346,4.01983,0.938452,3.86611,-0.153712,-9.74326,4.02467,0.939582,0.312626,-0.0122073,0.137784,-0.00309966,-60.9583,-21.2882,-55.1494
10,28.9532,4.28346,4.0474,0.944889,3.86064,-0.186761,-9.87119,4.02978,0.940777,0.309761,-0.0109233,0.123992,-0.00343741,-56.4194,-19.904,-51.3685
