Repository: YILINUMICH/MicroTensileMachine

# MicroTensileMachine

A benchtop micro tensile rig for characterizing **Shape Memory Alloy (SMA / Flexinol) coils** under Joule-heating actuation. The rig captures **force**, **displacement**, **electrical impedance**, and **stage position** as time-aligned streams (joined on a single host `time.time()` clock) so that mechanical and electrical behaviour can be correlated post-hoc.

> **University of Michigan — Robotics, HDR Lab**
> Author: Yilin Ma
> Last major update: 2026-07-14 — README reconciled with the on-disk tree: the sensing + SMA-drive firmware merged into `Firmware_SMASensorHub_PIO/` (former `Firmware_SensorHub_PIO/` + `Firmware_SMADriver_PIO/` retired); added `Firmware_SMARateTest_PIO/` (SMA stream-rate diagnostic), `Firmware_stable/` (frozen baseline), `Experiment_SMACharacterizationV3/`, and `Experiment_SMAThermalCharacterization/`; the SMA recorder moved V2 → V3; `TODO.md` stub removed.
> 2026-07-13 — SMA stream rate raised 15 → 99 Hz (batched M7 USB-CDC writes); a 1 kHz push is built in `Firmware_SMARateTest_PIO/` and ported to `Firmware_SMASensorHub_PIO/`, pending a bench run.
> 2026-06-17 — LDO **dynamic** performance (settling / overshoot / ripple) bench-verified via `Experiment_LDOCharacterization/`. Absolute-voltage accuracy deferred (see TODO).
> 2026-05-28 — ADC↔sensor mapping finalized, SensorHub ring-buffer IPC ported, `ADS1263/` retired to `Archieve/`.

---

# `data/derived/` — what the pipeline computed

Everything here is **regenerable** from `../raw/` by the scripts in
`../../analysis/`. It is committed anyway so analysed results travel with a
clone, and so a change in a constant or a fixed bug shows up as a diff instead
of vanishing.

Nothing in this folder should ever be hand-edited. If a number here is wrong,
the fix belongs in the script that wrote it.

## Layout — mirrors `../raw/campaigns/` (reorganized 2026-08-06)

```
data/derived/
  README.md
  campaigns/
    20260730_dynalloy_15mm_cool15s/    superseded diagnostic outputs
    20260731_dynalloy_15mm_cool30s/    the 15 mm-wire campaign
    20260805_dynalloy_10mm/            the 10 mm-wire campaign
```

**The folder name is shared with `../raw/campaigns/`** — it comes from the same
`dir` field of `CAMPAIGNS` in `analysis/analyze_raw.py`, so a campaign's
captures and its analysed results can never drift apart.

This matters most for the outputs whose **filename says nothing about
provenance**. `trajectory_400ms_abs.png`, `energy_collapse.html`,
`self_sensing.html`, `transition_400ms.html` and `r_bias_artifact.html` are all
**15 mm-wire results**, and they used to sit flat in this folder next to 10 mm
results with no way to tell them apart. The `heat_time_map_*` files carry their
campaign in the filename; those five never did.

A figure follows its captures: `plot_drive_trajectory.py` reads the sweep's
parent folder under `../raw/` and writes beside it. A merge that **spans**
campaigns has no single home and lands at this folder's root — visibly, rather
than being filed under one of the campaigns it only half belongs to.

## What writes what

| file | written by | reads |
|---|---|---|
| `heat_time_map_<campaign>_all.csv` | `analyze_raw.py` | raw captures |
| `heat_time_map_<campaign>_all_meta.json` | `analyze_raw.py` | calibration snapshot — records the constants in force when the table was built |
| `*_envelope.csv`, `*_stroke.png`, `*_force.png` | `plot_envelope.py` | the table above |
| `drive_<sweeps>_<400ms\|200mA>.png` | `plot_drive_trajectory.py` | raw captures directly — **no table needed** |
| `trajectory_<heat>ms_<abs\|shape>.png` | `plot_trajectory.py` | table + raw · **July-pinned** |
| `*_all_energy.csv` | `energy_table.py` | table + raw — cached ∫P dt |
| `energy_collapse.html` | `plot_energy.py` | `energy_table.load()` · **July-pinned** |
| `self_sensing.html` | `plot_selfsensing.py` | `energy_table.load()` · **July-pinned** |
| `transition_<heat>ms.html` | `plot_transition.py` | `energy_table.load()` · **July-pinned** |
| `r_bias_artifact.html`, `r_bias_points.csv` | `plot_r_bias.py` | `energy_table.load()` · **July-pinned** |
| `heat_time_map_20260730_*` | `diagnostics/make_heat_time_map_clean.py` | **SUPERSEDED** — kept for its write-up only |

**"July-pinned" is a real limitation, not a label.** `energy_table.py` hardcodes
the 2026-07-31 table, and every script that imports its `load()` inherits that
pin — so those five outputs show 15 mm-wire results no matter which campaign was
analysed last. Pointing them at another campaign needs a `--campaign` argument
that does not exist yet. `plot_trajectory.py` is pinned separately, through a
hardcoded `SRC_MAP`.

## Regenerating

```
cd analysis
python analyze_raw.py                                    # tables, all campaigns
python plot_envelope.py ../data/derived/campaigns/<dir>/heat_time_map_<campaign>_all.csv

File: Experiment_SMAThermalCharacterization/data/derived/campaigns/20260731_dynalloy_15mm_cool30s/energy_collapse.html
Does the SMA respond to delivered energy?

Does the SMA respond to delivered energy?

257 cycles drawn, 176 used for the fits (hollow = at a sensor rail, a lower bound) · 150–950 mA × 100–400 ms · energy integrated as ∫P dt over each refined heat window. Stroke and force collapse onto one curve against energy (R² 0.992 / 0.992); against power they do not (R² 0.707). Drag to zoom, double-click to reset, click a pulse length in the legend to isolate it.

What this shows

Stroke and force from all four pulse lengths fall on one curve against
delivered energy — the four marker shapes interleave rather than separating into
bands. Against power alone (panel 3) the same cycles spread into arms:
between 2.5 and 3.5 W the stroke ranges from 621 to
7,017 µm depending only on how long the power was held, and the best
single curve through it manages R² 0.707. Energy is doing the work; power
is not.

What energy does not explain

Panel 4: the group offsets run +6.9 % (100 ms) → +1.1 % (200 ms) → -0.6 % (300 ms) → -3.1 % (400 ms). That ladder is monotone in duration
and is a real residual effect — short pulses are slightly more effective
per joule, which is what you would expect if a longer pulse loses more heat to
the surroundings while it is still heating. It is small against the
11.7 % cycle-to-cycle scatter, but it is systematic, so energy is very
nearly — not exactly — sufficient.

Nothing is dropped — read the hollow marks

Every cycle with a valid energy and response is plotted, following the
module's standing rule that quality is reported, never filtered. Hollow marks
are cycles sitting at a sensor rail — the load cell clipped or the laser ran
out of analog window. Their stroke and force are lower bounds: the wire
moved at least that far. They are drawn because non-response and saturation are
real machine states, and they are excluded from the fits only, because a
regression over lower bounds is biased toward them.

3 condition(s) are affected:
350 mA · 200 ms, 950 mA · 300 ms, 950 mA · 400 ms. That includes the strongest
condition in the campaign, 950 mA · 400 ms — so the high-energy end of this
figure is limited by the instruments, not by the wire. Where the hollow
marks flatten out near the top, that is the laser's range ending, not the SMA
saturating.

Also held out of the fits: bootstrap cycles (cycle 1 of each condition fires
into a fully relaxed wire and takes a one-time set) and cycles whose heat window
could not be refined. 150 mA has no usable cycles at all — its pulses sit
inside the ~107 mA idle-current noise band — so the fitted range is 250–950 mA.

The fits are descriptive, not a model — a quadratic in log-log, used only to
give the residual panel something to be a residual of.

Table view — the same numbers, per condition
condition	n	at rail	E (J)	P (W)	Δx (µm)	ΔF (mN)	R_hot (Ω)	
150 mA · 100 ms	5	—	0.011	0.10	34	1.7	4.608	
250 mA · 100 ms	6	—	0.030	0.28	48	2.1	4.498	
350 mA · 100 ms	6	—	0.055	0.53	97	3.8	4.455	
450 mA · 100 ms	6	—	0.090	0.88	162	5.6	4.455	
550 mA · 100 ms	6	—	0.136	1.32	263	9.0	4.378	
650 mA · 100 ms	6	—	0.188	1.85	372	12.3	4.424	
750 mA · 100 ms	6	—	0.248	2.44	517	17.2	4.410	
850 mA · 100 ms	6	—	0.318	3.15	703	23.0	4.380	
950 mA · 100 ms	6	—	0.394	3.89	894	29.7	4.365	
150 mA · 200 ms	5	—	0.021	0.10	29	1.9	4.603	
250 mA · 200 ms	6	—	0.057	0.28	83	3.3	4.444	
350 mA · 200 ms	11	1	0.111	0.55	204*	6.7*	4.482	
450 mA · 200 ms	6	—	0.180	0.89	345	11.1	4.452	
550 mA · 200 ms	6	—	0.268	1.34	549	17.4	4.404	
650 mA · 200 ms	6	—	0.373	1.86	790	25.4	4.421	
750 mA · 200 ms	6	—	0.494	2.46	1,145	36.8	4.362	
850 mA · 200 ms	6	—	0.631	3.13	1,636	52.9	4.312	
950 mA · 200 ms	6	—	0.779	3.80	2,498	79.5	4.222	
150 mA · 300 ms	6	—	0.031	0.11	37	1.8	4.462	
250 mA · 300 ms	6	—	0.086	0.28	135	4.8	4.500	
350 mA · 300 ms	6	—	0.165	0.54	278	9.0	4.423	
450 mA · 300 ms	6	—	0.270	0.90	503	16.2	4.439	
550 mA · 300 ms	6	—	0.401	1.32	821	26.6	4.378	
650 mA · 300 ms	6	—	0.558	1.82	1,262	40.7	4.337	
750 mA · 300 ms	6	—	0.739	2.39	2,061	65.4	4.269	
850 mA · 300 ms	6	—	0.933	2.98	3,431	107.3	4.127	
950 mA · 300 ms	18	1	1.150	3.65	6,026*	190.7*	4.063	
150 mA · 400 ms	6	—	0.042	0.10	43	2.1	4.621	
250 mA · 400 ms	6	—	0.114	0.28	175	6.3	4.502	
350 mA · 400 ms	6	—	0.218	0.53	370	12.0	4.457	
450 mA · 400 ms	6	—	0.358	0.88	694	22.3	4.407	
550 mA · 400 ms	6	—	0.533	1.32	1,151	36.6	4.366	
650 mA · 400 ms	6	—	0.741	1.81	2,076	65.5	4.277	
750 mA · 400 ms	18	—	0.972	2.33	3,689	115.1	4.144	
850 mA · 400 ms	18	—	1.229	2.92	6,600	208.0	4.056	
950 mA · 400 ms	8	7	1.515	3.62	8,632*	294.3*	4.016	

Median over the cycles of each condition; nothing is excluded. * marks a condition with rail-limited cycles — its Δx/ΔF median is a lower bound. Per-cycle values are in heat_time_map_20260731_all.csv joined to heat_time_map_20260731_all_energy.csv.

File: Experiment_SMAThermalCharacterization/data/derived/r_bias_artifact.html
Why resistance is not comparable across the drive change

Why resistance is not comparable across the drive change

176 cycles · resistance jumps +0.24 Ω on average the instant the drive turns off, while the wire is still hot. It is a bias-current artifact (V_off ≈ 35 mV), and it is why the thermal hysteresis loop cannot be measured from this data.

What panel 1 shows

Resistance jumps by 0.2–0.6 Ω in under 50 ms at the instant the drive
turns off. At that same instant the stroke is still at its maximum (see
transition_400ms.html) and the recovery that follows takes 5–20 s.
There is no physical process in this wire that changes resistance that fast, so
this is the instrument, not the alloy. Panel 2 shows the only thing that
actually changed: the current.

The model, and how far to trust it

A series voltage offset, R_meas = R_true + V_off/I, would do
exactly this — it inflates R more the smaller the current. Two independent tests
agree:

Panel 3 — in the first 4–20 ms of a pulse the wire has not warmed yet
whatever current it got, so R at ambient should be a straight line against 1/I.
It is, with slope 22 mV, though only R² 0.66.

Panel 4 — the pulse-end step plotted against the model's geometric
factor. Forced through the origin (the model has no constant term, and fitting
one would let a nonzero intercept mask a failure) the slope is
35 mV, R² 0.15.

Per-cycle the implied offset is 34 ± 21 mV.
Same order from every route, which is why the mechanism is stated as likely.
It is not pinned down well enough to correct with: at the 110 mA idle
bias that spread is a correction of ~0.2–0.3 Ω with ±0.15 Ω left over, against a
total heating excursion of 0.64 Ω.

Why this matters

The heating and cooling branches are measured at different currents, so they
sit on different R scales. Since R is the only temperature proxy on this rig,
the stroke-vs-temperature hysteresis loop cannot be extracted from this
dataset. Plotted naively it looks convincing — the cool-vs-heat stroke gap
at equal R measures 81–83 % of peak stroke, and that number is near-identical
across conditions that share nothing else, which is the tell. That is the
offset, not the alloy. The mechanical force-vs-stroke loop is clean but nearly
single-valued (3–6 % of peak), so it is not a substitute.

What would fix it

Sense R at a constant current on both branches: hold a fixed sense bias
through the cool phase, or use Firmware_SMAConstantCurrent_PIO,
which already runs closed-loop CC and streams R_est as src=7.
Separately, a room-temperature current sweep at fixed temperature would pin
V_off directly — and if it is a fixed instrumental offset, that one
measurement retroactively corrects every capture already taken.

Table view — the same numbers, per condition
condition	n	I heat (mA)	I cool (mA)	R heat (Ω)	R cool (Ω)	step (Ω)	implied V_off (mV)	
250 mA · 100 ms	5	259	110	4.501	4.629	+0.128	23	
350 mA · 100 ms	5	344	109	4.519	4.726	+0.207	33	
450 mA · 100 ms	5	446	109	4.427	4.701	+0.274	39	
550 mA · 100 ms	5	598	115	4.422	4.741	+0.319	44	
650 mA · 100 ms	5	646	108	4.436	4.696	+0.260	33	
750 mA · 100 ms	5	745	108	4.412	4.748	+0.336	42	
850 mA · 100 ms	5	906	110	4.397	4.665	+0.268	33	
950 mA · 100 ms	5	947	109	4.371	4.749	+0.378	46	
350 mA · 200 ms	5	354	107	4.515	4.769	+0.254	39	
450 mA · 200 ms	5	450	106	4.471	4.811	+0.340	47	
550 mA · 200 ms	5	550	108	4.451	4.707	+0.256	34	
650 mA · 200 ms	5	650	108	4.422	4.690	+0.269	35	
750 mA · 200 ms	5	751	109	4.358	4.632	+0.274	35	
850 mA · 200 ms	5	850	111	4.338	4.535	+0.198	25	
950 mA · 200 ms	5	950	111	4.229	4.623	+0.394	49	
250 mA · 300 ms	5	254	109	4.474	4.690	+0.216	39	
350 mA · 300 ms	5	353	108	4.423	4.745	+0.322	49	
450 mA · 300 ms	5	449	109	4.488	4.640	+0.153	21	
550 mA · 300 ms	5	550	109	4.413	4.652	+0.239	32	
650 mA · 300 ms	5	650	112	4.341	4.561	+0.220	29	
750 mA · 300 ms	5	751	112	4.259	4.584	+0.325	43	
850 mA · 300 ms	5	850	119	4.147	4.249	+0.101	14	
950 mA · 300 ms	13	949	123	4.077	4.316	+0.239	33	
250 mA · 400 ms	5	249	111	4.562	4.578	+0.016	2	
350 mA · 400 ms	5	346	110	4.469	4.584	+0.115	18	
450 mA · 400 ms	5	450	109	4.413	4.694	+0.281	40	
550 mA · 400 ms	5	550	113	4.369	4.494	+0.124	17	
650 mA · 400 ms	5	652	112	4.267	4.547	+0.279	38	
750 mA · 400 ms	14	750	117	4.136	4.406	+0.270	37	
850 mA · 400 ms	14	849	121	4.061	4.301	+0.240	34	

Means over the cycles of each condition. R heat is the last 45 ms of the pulse; R cool the first 20–100 ms after it. Raw per-cycle values are cached in r_bias_points.csv.

File: Experiment_SMAThermalCharacterization/data/derived/self_sensing.html
How much can resistance tell you?

How much can resistance tell you?

257 cycles drawn, 176 used for the fits (hollow = at a sensor rail, a lower bound) · resistance measured at the end of each heat pulse. Stroke is a clearly non-linear function of R (straight line R² 0.882), while R itself is very nearly linear in delivered energy (R² 0.928). Drag to zoom, click a pulse length to isolate it.

Is it linear? No — and not by a little

A straight line through stroke-vs-R manages R² 0.882; the best
simple curve gets 0.955. The data bows clearly away from the line:
above about 4.5 Ω almost nothing moves, then stroke takes off. That knee is the
transformation starting — the wire is not doing anything mechanical until it is
hot enough, and R keeps falling smoothly through the whole range either way.
Force behaves the same (0.881 → 0.954).

Resistance is an excellent ENERGY readout

Panel 3 is the clean one: R falls linearly with delivered energy at
-0.379 Ω/J, R² 0.928, and the four pulse lengths sit on
top of each other. R is, to good accuracy, a linear thermometer for the joules
you put in. That is a genuinely useful thing to have for free.

But R is the weaker predictor of stroke

Panel 4, and this is the practical result. Predicting stroke from resistance
leaves a residual sd of 458 µm; predicting the same 176
cycles from delivered energy leaves 336 µm. Energy wins by
about 1.4×.

The residual also is not independent of pulse length:
100 ms -81 ± 36 µm and 200 ms +199 ± 46 µm sit clear of zero by more than twice their standard
error. So two cycles at the same resistance can end at measurably
different strokes depending on how they got there — R does not fully determine
the mechanical state. Sort the table view by resistance and the adjacent rows
show it directly. Be careful how hard you lean on this though: the offsets are
not a monotone trend in duration, and the 300 and 400 ms groups are not
separable from each other at all.

What this means for the network

R and E are not redundant inputs, and neither replaces the other. Energy
predicts stroke better (Figure A, R² 0.992) but is an open-loop quantity — it is
what you commanded, not what happened. R reports the wire's actual thermal
state and would catch a disturbance that energy alone cannot see, but on its own
it is the worse predictor. Feeding both is not belt-and-braces; they carry
different information.

Read with care

Same quality filter as Figure A (bootstrap, unrefined windows, and clipped or
railed cycles removed; 150 mA gone entirely). Every point here is one cycle at
the END of its heat pulse — this figure says nothing about the cooling branch,
where R carries roughly 24 % per-sample noise at the ~107 mA idle bias. Whether
heating and cooling trace the same R↔stroke path or a hysteresis loop is
a different measurement, and it needs the full trajectories rather than one
point per cycle.

Table view — the same numbers, per condition
condition	n	R_hot (Ω)	ΔR/R₀ (%)	E (J)	Δx (µm)	ΔF (mN)	
950 mA · 400 ms	8	4.016	-15.2	1.515	8,632	294.3	
850 mA · 400 ms	18	4.056	-13.8	1.229	6,600	208.0	
950 mA · 300 ms	18	4.063	-14.3	1.150	6,026	190.7	
850 mA · 300 ms	6	4.127	-12.1	0.933	3,431	107.3	
750 mA · 400 ms	18	4.144	-12.0	0.972	3,689	115.1	
950 mA · 200 ms	6	4.222	-11.1	0.779	2,498	79.5	
750 mA · 300 ms	6	4.269	-9.7	0.739	2,061	65.4	
650 mA · 400 ms	6	4.277	-9.0	0.741	2,076	65.5	
850 mA · 200 ms	6	4.312	-8.4	0.631	1,636	52.9	
650 mA · 300 ms	6	4.337	-7.7	0.558	1,262	40.7	
750 mA · 200 ms	6	4.362	-7.9	0.494	1,145	36.8	
950 mA · 100 ms	6	4.365	-7.4	0.394	894	29.7	
550 mA · 400 ms	6	4.366	-7.3	0.533	1,151	36.6	
550 mA · 100 ms	6	4.378	-5.9	0.136	263	9.0	
550 mA · 300 ms	6	4.378	-7.2	0.401	821	26.6	
850 mA · 100 ms	6	4.380	-6.8	0.318	703	23.0	
550 mA · 200 ms	6	4.404	-6.0	0.268	549	17.4	
450 mA · 400 ms	6	4.407	-6.5	0.358	694	22.3	
750 mA · 100 ms	6	4.410	-6.4	0.248	517	17.2	
650 mA · 200 ms	6	4.421	-6.6	0.373	790	25.4	
350 mA · 300 ms	6	4.423	-6.5	0.165	278	9.0	
650 mA · 100 ms	6	4.424	-5.9	0.188	372	12.3	
450 mA · 300 ms	6	4.439	-5.9	0.270	503	16.2	
250 mA · 200 ms	6	4.444	-5.6	0.057	83	3.3	
450 mA · 200 ms	6	4.452	-5.7	0.180	345	11.1	
350 mA · 100 ms	6	4.455	-4.1	0.055	97	3.8	
450 mA · 100 ms	6	4.455	-5.1	0.090	162	5.6	
350 mA · 400 ms	6	4.457	-5.1	0.218	370	12.0	
150 mA · 300 ms	6	4.462	-5.3	0.031	37	1.8	
350 mA · 200 ms	11	4.482	-4.6	0.111	204	6.7	
250 mA · 100 ms	6	4.498	-4.7	0.030	48	2.1	
250 mA · 300 ms	6	4.500	-4.7	0.086	135	4.8	
250 mA · 400 ms	6	4.502	-4.6	0.114	175	6.3	
150 mA · 200 ms	5	4.603	-1.6	0.021	29	1.9	
150 mA · 100 ms	5	4.608	-3.6	0.011	34	1.7	
150 mA · 400 ms	6	4.621	-2.0	0.042	43	2.1	

Sorted by resistance, so rows adjacent here are conditions a resistance-only reading would confuse. Median over the surviving cycles of each condition.

File: Experiment_SMAThermalCharacterization/data/derived/transition_400ms.html
Cold → hot → cold — 400 ms pulse

Cold → hot → cold — 400 ms pulse

5 current levels · 400 ms pulse · median of the repeat cycles · absolute ohms. Rise takes a fraction of a second, recovery tens of seconds. The phase column stops at heat end because R is not comparable across the bias change — see below. Drag to zoom, click a current in the legend to isolate it.

The asymmetry is the point

Look across columns 1 and 2 for stroke and force. The wire reaches peak
displacement inside the 400 ms pulse and then takes tens of seconds
to return — the rise and the recovery differ by roughly two orders of magnitude
in timescale. Any controller that treats heating and cooling as symmetric will
be wrong about one of them. Cooling is unforced: nothing drives the wire back,
it just loses heat, which is why it cannot be sped up by driving harder.

Column 3 stops at heat end — deliberately

The phase plots run only through the heating branch. At pulse end the drive
current drops to the ~107 mA idle bias and the measured resistance jumps
+9 to +14 % within ~50 ms, at a moment when the stroke is still at its
maximum and the wire is obviously still hot. That step is a measurement artifact
of the bias change (R = V/I with a ~20–35 mV offset), not cooling.

Its size — 0.2–0.3 Ω at the idle bias — is comparable to the entire heating
excursion of 0.64 Ω. Drawing both branches on one R axis produces a large and
very convincing hysteresis loop that is mostly this offset: the cool-vs-heat
stroke gap at equal R comes out at 81–83 % of peak, near-identical across
conditions that share nothing else. The real thermal hysteresis cannot be
read from this data. See r_bias_artifact.html for the evidence
and STATUS.md for what would unblock it.

Within the pulse the current is held constant, so the offset is constant
there too — the heating branch's shape is sound, and only its absolute
resistance is shifted (about 0.04 Ω at 850 mA).

How to read the traces

Each line is the median across the repeat cycles of that condition
(3–5 cycles depending on condition), which is a combination of independent measurements, not a filter run
over one of them. Cycle 1 is held out: it fires into a fully relaxed wire and
takes a one-time set, so it is a different initial condition rather than a
repeat. The shaded band is the heat pulse.

Column 1 is the raw 400 Hz grid. Column 2 is reduced to 50 Hz by
block mean (8 consecutive samples averaged, disjoint blocks) purely to
keep the file honest in size over 31 s — nothing there moves faster than about
0.2 s. A block mean cannot ring or shift an edge, unlike the low-pass filtering
that was tried and removed from the trajectory charts.

Resistance is plotted in absolute ohms, not ΔR/R₀. The baseline varies
by only sd 0.027 Ω across the campaign, so normalizing subtracts something that
barely moves while adding its noise — and absolute ohms is what a self-sensing
controller would actually read.

Table view — the same numbers, per condition
current	cycles	min R (Ω)	peak Δx (µm)	peak ΔF (mN)	capture	
150 mA	5	3.084	46	1.8	sweep_20260731_155129	
350 mA	5	3.145	372	11.7	sweep_20260731_155129	
550 mA	5	3.061	1,146	36.8	sweep_20260731_155129	
750 mA	5	3.096	3,675	115.2	sweep_20260731_155129	
950 mA	3	2.816	8,607	293.4	sweep_20260731_134414	

Per-condition summary of the plotted medians. Full per-cycle values are in heat_time_map_20260731_all.csv; the raw time series come from get_cycle.py.
