Repository: YILINUMICH/MicroTensileMachine

# `data/derived/` — what the pipeline computed

Everything here is **regenerable** from `../raw/` by the scripts in
`../../analysis/`. It is committed anyway so analysed results travel with a
clone, and so a change in a constant or a fixed bug shows up as a diff instead
of vanishing.

Nothing in this folder should ever be hand-edited. If a number here is wrong,
the fix belongs in the script that wrote it.

## Layout — mirrors `../raw/campaigns/` (reorganized 2026-08-06)

```
data/derived/
  README.md
  campaigns/
    20260730_dynalloy_15mm_cool15s/    superseded diagnostic outputs
    20260731_dynalloy_15mm_cool30s/    the 15 mm-wire campaign

File: Experiment_SMAThermalCharacterization/data/derived/heat_time_map_20260731_all.csv (part 2 of 3)
level_mA,heat_ms,sweep,run_type,cycle,bootstrap,i_mA,cc_pct,u_V,R_ohm,v_hot_V,i_hot_mA,r_hot_ohm,p_hot_W,r_base_ohm,t_heat_start_s,t_heat_end_s,t_pulse_utc,dx_um,x_base_um,baseline_V,peak_V,rise_V,F_base_mN,dF_mN,clipped,railed,detect_ok,n_samples,cool_s,i_low_mA,seeded
850,200,sweep_20260731_155129,map,6,0,851.2536302083333,100.1,3.7272829739583333,4.378581002992174,3.661368,853.256,4.2910545018142265,3.124084214208,4.670421375645535,1236.435505,1236.635505,2026-07-31T20:12:04.161916+00:00,1626.5018013028284,-3859.955695601688,1.9145359894179894,2.44996,0.5354240105820105,187.68368611283324,52.48809763555136,0,0,1,192,30.0,0,1
950,200,sweep_20260731_155129,map,1,1,950.7200052631578,100.1,4.1493825105263165,4.364463235816495,4.017091,946.476,4.24426081591081,3.802080221316,4.820971993247579,1291.621023,1291.821023,2026-07-31T20:12:59.067380+00:00,2292.9788523884663,-4035.574820056959,1.8603402645502642,2.611977,0.7516367354497357,182.37083042824318,73.68362564440876,0,0,1,190,30.0,0,1
950,200,sweep_20260731_155129,map,2,0,950.9844381443298,100.1,4.132349670103093,4.345338897623402,3.998879,950.549,4.20691516165921,3.801130434571,4.7179302638307545,1322.786887,1322.986887,2026-07-31T20:13:30.213087+00:00,2519.158124458031,-3778.8472173756695,1.9416021851851855,2.760148,0.8185458148148146,190.33700964329515,80.2427829123124,0,0,1,194,30.0,0,1
950,200,sweep_20260731_155129,map,3,0,950.9354512820513,100.1,4.152328764102564,4.36657268219877,4.052916,951.2810000000001,4.260482444198927,3.855461985396,4.7278765863093835,1353.952856,1354.152856,2026-07-31T20:14:01.358898+00:00,2493.9591528674628,-3804.81782473278,1.9313077354497357,2.738827,0.8075192645502645,189.32783547078984,79.1618402660536,0,0,1,195,30.0,0,1
950,200,sweep_20260731_155129,map,4,0,951.8260157068066,100.2,4.125259790575916,4.334048158488904,3.973757,944.6759999999999,4.20647608280511,3.7539128677319997,4.752630829814489,1385.120607,1385.320607,2026-07-31T20:14:32.506491+00:00,2369.4544662652324,-3790.8785611715894,1.9350147021276596,2.70732,0.7723052978723406,189.69123275047312,75.70978342027117,0,0,1,191,30.0,0,1
950,200,sweep_20260731_155129,map,5,0,951.101252688172,100.1,4.118748424731183,4.330504678750072,4.0227785,949.361,4.237353862229437,3.8190690195385004,4.70006293502663,1416.28537,1416.48537,2026-07-31T20:15:03.651097+00:00,2502.897589506264,-3738.0826574551597,1.951640555555556,2.765673,0.814032444444444,191.3210801251719,79.80033315290042,0,0,1,186,30.0,0,1
950,200,sweep_20260731_155129,map,6,0,951.7299740932641,100.2,4.122797922279792,4.331898789052725,3.967158,946.896,4.189644902924925,3.756486041568,4.732305020106859,1447.452601,1447.652601,2026-07-31T20:15:34.798170+00:00,2594.480146525691,-3716.5344823759087,1.9623187301587302,2.796274,0.8339552698412698,192.36787119181017,81.75338565696713,0,0,1,193,30.0,0,1
150,300,sweep_20260731_155129,map,1,1,152.09605841924397,101.4,0.7115215429553264,4.678106391120659,0.716221,150.7835,4.749995854984133,0.10799430915350001,4.724573984115969,1502.236521,1502.536521,2026-07-31T20:16:29.556095+00:00,101.3722997972086,-4041.0299218363825,1.8596266719576717,1.895022,0.035395328042328256,182.30087630416256,3.4698358635590765,0,0,0,291,30.0,0,1
150,300,sweep_20260731_155129,map,2,0,150.49639999999997,100.3,0.6981788689655172,4.639173222519059,0.685124,155.996,4.3919331264904224,0.106876603504,4.707665370748651,1533.497048,1533.797048,2026-07-31T20:17:00.794424+00:00,48.11062559471293,-3860.6478426476583,1.9169596402116404,1.9373,0.020340359788359574,187.9212787814051,1.9939837762470545,0,0,0,290,30.0,0,1
150,300,sweep_20260731_155129,map,3,0,151.17711111111112,100.8,0.7035256599326599,4.653651963329207,0.6959455,153.687,4.528330307703318,0.10695777605850001,4.724410342772265,1564.77423,1565.07423,2026-07-31T20:17:32.049396+00:00,32.08823211537219,-3841.204367472812,1.9227178510638299,1.938403,0.015685148936170235,188.4857613735983,1.5376292667468376,0,0,0,297,30.0,0,1
150,300,sweep_20260731_155129,map,4,0,148.97192783505153,99.3,0.6890288316151202,4.62522598471065,0.689323,156.446,4.40614013781113,0.10784182605800001,4.6645990086485565,1596.031257,1596.331257,2026-07-31T20:18:03.284227+00:00,41.576770936440425,-3826.490209718755,1.9275318404255317,1.946688,0.019156159574468257,188.95768108328568,1.8778955635066439,0,0,0,291,30.0,0,1
150,300,sweep_20260731_155129,map,5,0,150.51444368600684,100.3,0.691333976109215,4.593140426784752,0.688939,154.695,4.453531141924432,0.106575418605,4.714507728099011,1627.310699,1627.610699,2026-07-31T20:18:34.541458+00:00,31.347113071222793,-3867.3899536820672,1.9108276436170213,1.929408,0.018580356382978724,187.32015363647673,1.8214490584257228,0,0,0,293,30.0,0,1
150,300,sweep_20260731_155129,map,6,0,151.15165986394558,100.8,0.696616761904762,4.608727171979452,0.687775,153.86699999999996,4.4699318242378165,0.105825875925,4.7077713672599275,1658.57608,1658.87608,2026-07-31T20:19:05.784638+00:00,24.569024281452585,-3852.9239731432085,1.9169426137566137,1.931268,0.014325386243386307,187.91960966269514,1.4043305061954725,0,0,0,294,30.0,0,1
250,300,sweep_20260731_155129,map,1,1,250.98674576271185,100.4,1.1340772915254238,4.518474822561365,1.120306,246.424,4.546253611661202,0.276070285744,4.703888736209807,1713.901826,1714.201826,2026-07-31T20:20:02.051242+00:00,144.5057672048256,-4047.1903953474825,1.8570533244680854,1.904833,0.047779675531914645,182.04860873376205,4.683884593797036,0,0,1,295,30.0,0,1
250,300,sweep_20260731_155129,map,2,0,250.14558644067796,100.1,1.1448305593220338,4.576657040453242,1.118026,246.13299999999998,4.5423653065619,0.27518309345799996,4.73276089579249,1745.170979,1745.470979,2026-07-31T20:20:33.298433+00:00,144.15146442251807,-3843.190328736576,1.9222044761904762,1.972842,0.0506375238095238,188.43543477272934,4.964042032496296,0,0,1,295,30.0,0,1
250,300,sweep_20260731_155129,map,3,0,254.23603703703708,101.7,1.1537984511784511,4.538296240868347,1.1347505,254.135,4.465148444724261,0.2883798183175,4.716974023772299,1776.443795,1776.743795,2026-07-31T20:21:04.549284+00:00,128.72451366926816,-3902.788121425499,1.9001873723404257,1.94881,0.04862262765957426,186.27707826705574,4.76651994952305,0,0,1,297,30.0,0,1
250,300,sweep_20260731_155129,map,4,0,255.23389310344828,102.1,1.1483815103448276,4.499329992507616,1.126808,252.54,4.461899105092263,0.28456409232,4.730604325398703,1807.715724,1808.015724,2026-07-31T20:21:35.799249+00:00,134.06627022333623,-3871.0022021743275,1.912112978835979,1.960588,0.048475021164021026,187.44615620478467,4.752049951919062,0,0,1,290,30.0,0,1
250,300,sweep_20260731_155129,map,5,0,246.62071283783783,98.6,1.1195446655405406,4.5395403032375565,1.1129635,246.73299999999998,4.5108011494206295,0.27460482324549995,4.71569778913642,1838.98752,1839.28752,2026-07-31T20:22:07.049080+00:00,133.327589203941,-3865.1168321919945,1.915439409574468,1.96206,0.046620590425531905,187.7722492038452,4.570258437649128,0,0,1,296,30.0,0,1
250,300,sweep_20260731_155129,map,6,0,250.22544406779662,100.1,1.1343134305084748,4.533165820663471,1.13949,253.853,4.488778938992251,0.28926295497,4.724392480080152,1870.255017,1870.555017,2026-07-31T20:22:38.294616+00:00,135.46421477758622,-3905.9821917689487,1.9000662500000003,1.951402,0.05133574999999979,186.2652045350145,5.032489774347779,0,0,1,295,30.0,0,1
350,300,sweep_20260731_155129,map,1,1,348.67577551020406,99.6,1.5775134047619046,4.524298834507757,1.575283,348.645,4.518300850435256,0.5492145415349999,4.665530784336375,1925.771603,1926.071603,2026-07-31T20:23:33.097807+00:00,315.7079875805998,-4033.01940568345,1.8616986666666668,1.967317,0.10561833333333315,182.50399581026738,10.353860272493465,0,0,1,294,30.0,0,1
350,300,sweep_20260731_155129,map,2,0,350.97305067567567,100.3,1.579911097972973,4.501516839915222,1.5382354999999999,347.544,4.426016561931727,0.5346045186119999,4.7244833532798705,1957.040315,1957.340315,2026-07-31T20:24:04.343925+00:00,273.27746241692694,-3899.656006750709,1.9020688031914894,1.992005,0.08993619680851062,186.4615166266613,8.816526315142193,0,0,1,296,30.0,0,1
350,300,sweep_20260731_155129,map,3,0,351.51434246575343,100.4,1.5766787979452053,4.485389662582017,1.5376355,349.068,4.404974102467141,0.536739348714,4.732344719761216,1988.306252,1988.606252,2026-07-31T20:24:35.587269+00:00,273.7453587895634,-3908.691673781789,1.8991334814814813,1.988506,0.0893725185185188,186.17376439765837,8.761268425067428,0,0,1,292,30.0,0,1
350,300,sweep_20260731_155129,map,4,0,350.01646075085324,100.0,1.5617204436860066,4.461848566595449,1.5578995,354.49050000000005,4.3947567001090295,0.55226057270475,4.727372328267706,2019.583693,2019.883693,2026-07-31T20:25:06.842109+00:00,281.7788026534986,-3915.4093169936054,1.8966376702127656,1.990777,0.09413932978723438,185.92909777277194,9.228563223839377,0,0,1,293,30.0,0,1
350,300,sweep_20260731_155129,map,5,0,352.2477162162162,100.6,1.583922891891892,4.496616497350548,1.618546,350.95149999999995,4.611879419235992,0.568031146519,4.749117009289156,2050.853133,2051.153133,2026-07-31T20:25:38.088953+00:00,295.85455873892306,-3893.940375768249,1.9055121595744684,2.004099,0.09858684042553167,186.79907195188352,9.664556694442886,0,0,1,296,30.0,0,1
350,300,sweep_20260731_155129,map,6,0,349.7098732876712,99.9,1.570308660958904,4.490318349311141,1.521559,344.32,4.419025906133829,0.52390319488,4.7304206169553815,2082.12568,2082.42568,2026-07-31T20:26:09.338903+00:00,269.6971827878151,-3900.2019172581604,1.9019727883597883,1.990759,0.08878621164021161,186.4521042062969,8.70379223411452,0,0,1,292,30.0,0,1
450,300,sweep_20260731_155129,map,1,1,449.4301883561644,99.9,2.0035451198630136,4.457967381299372,1.975025,447.91700000000003,4.409354858154524,0.884647272925,4.640541876217332,2137.724445,2138.024445,2026-07-31T20:27:05.046755+00:00,504.21230950677955,-4065.317097215761,1.8514078941798942,2.01394,0.1625321058201057,181.4951821217594,15.933168611404263,0,0,1,292,30.0,0,1
450,300,sweep_20260731_155129,map,2,0,450.1588074324324,100.0,2.0047217331081084,4.453365567903526,2.0097575,453.28599999999994,4.433751538763607,0.910994938145,4.741237727148162,2168.998324,2169.298324,2026-07-31T20:27:36.299021+00:00,471.16946951534555,-3948.697813971369,1.8841479893617021,2.044225,0.16007701063829782,184.70472311830903,15.692493421161622,0,0,1,296,30.0,0,1
450,300,sweep_20260731_155129,map,3,0,449.4687288135593,99.9,1.9987507288135595,4.446918329756921,1.9988395,448.99100000000004,4.451847587145399,0.8974609459445001,4.7341035531840285,2200.26538,2200.56538,2026-07-31T20:28:07.544469+00:00,527.5918772968153,-3863.9538959122574,1.916465739361702,2.089763,0.1732972606382981,187.87286123657802,16.988486426802385,0,0,1,295,30.0,0,1
450,300,sweep_20260731_155129,map,4,0,446.01738831615125,99.1,1.9988780756013746,4.481614681319345,1.979452,448.217,4.416280506986571,0.887224037084,4.740384706226913,2231.538828,2231.838828,2026-07-31T20:28:38.796304+00:00,488.1099719616609,-3894.6111963308026,1.902692962962963,2.067852,0.16515903703703683,186.52270357079865,16.190689042821372,0,0,1,291,30.0,0,1
450,300,sweep_20260731_155129,map,5,0,450.3306677966102,100.1,2.0087647864406777,4.460643989158489,2.0102735000000003,447.3925,4.493310683572032,0.8993812868487501,4.686680824391202,2262.804029,2263.104029,2026-07-31T20:29:10.039899+00:00,500.85393010133885,-3931.3368768902906,1.8922620106382981,2.058625,0.16636298936170202,185.50014792662117,16.30871357275772,0,0,1,295,30.0,0,1
450,300,sweep_20260731_155129,map,6,0,449.18292808219167,99.8,2.0026359349315066,4.458397258065568,2.0210470000000003,454.663,4.445153883205804,0.9188952921610001,4.719253732751058,2294.072036,2294.372036,2026-07-31T20:29:41.286297+00:00,512.1168520627939,-3879.79894391054,1.9108577978723404,2.079815,0.16895720212765952,187.3231096852643,16.56302658497949,0,0,1,292,30.0,0,1
550,300,sweep_20260731_155129,map,1,1,548.8377559322034,99.8,2.4216788305084744,4.41237652536357,2.4181369999999998,547.337,4.418003898877656,1.3235358511689999,4.5763034535540035,2349.283447,2349.583447,2026-07-31T20:30:36.664368+00:00,782.9919468088997,-4052.635841366146,1.8550515026455021,2.115071,0.2600194973544978,181.85236833886734,25.489945341551742,0,0,1,295,30.0,0,1
550,300,sweep_20260731_155129,map,2,0,550.5888321917807,100.1,2.4347023116438353,4.42199726781923,2.4068715000000003,549.0794999999999,4.383466328646399,1.32156379978425,4.7188293251602955,2380.555359,2380.855359,2026-07-31T20:31:07.914146+00:00,845.7090602387302,-3889.455093526915,1.9062920158730159,2.182317,0.27602498412698395,186.87552196669583,27.05897761469464,0,0,1,292,30.0,0,1
550,300,sweep_20260731_155129,map,3,0,549.9118277027028,100.0,2.434019084459459,4.426198822869029,2.414046,553.3505000000001,4.3625983892668385,1.3358135611230002,4.7270327598397355,2411.829179,2412.129179,2026-07-31T20:31:39.165831+00:00,822.044456525935,-3889.6577074443576,1.906393489361702,2.174985,0.2685915106382979,186.88546950411722,26.330267518519985,0,0,1,296,30.0,0,1
550,300,sweep_20260731_155129,map,4,0,550.3616474576271,100.1,2.43761333559322,4.429111924592991,2.395354,552.8530000000001,4.332714121113569,1.3242786449620003,4.737852315962824,2443.095023,2443.395023,2026-07-31T20:32:10.409545+00:00,848.8330821616491,-3854.6016935746043,1.9179252021276594,2.196342,0.27841679787234064,188.01593368503202,27.293449268769084,0,0,1,295,30.0,0,1
550,300,sweep_20260731_155129,map,5,0,550.8423817567568,100.2,2.4472998006756757,4.442831346547267,2.4400085000000002,551.707,4.422652784902132,1.3461697695095,4.722538218787204,2474.371104,2474.671104,2026-07-31T20:32:41.663490+00:00,820.1715643631205,-3886.6357496738924,1.90502273015873,2.178484,0.27346126984127017,186.7510927457753,26.8076543959396,0,0,1,296,30.0,0,1
550,300,sweep_20260731_155129,map,6,0,549.3423966101694,99.9,2.4344431186440683,4.431558775849637,2.3989775,548.528,4.373482301723886,1.31590633012,4.718133260482511,2505.638901,2505.938901,2026-07-31T20:33:12.909156+00:00,819.2893667210928,-3876.2235393698115,1.907310767195767,2.177012,0.26970123280423297,186.97539107573482,26.439054581189477,0,0,1,295,30.0,0,1
650,300,sweep_20260731_155129,map,1,1,650.3307610921503,100.1,2.877443686006826,4.424584931480889,2.86486,651.777,4.3954604105391875,1.8672498562200002,4.586669591256747,2561.150846,2561.450846,2026-07-31T20:34:08.532123+00:00,1239.1669957439094,-4049.1404524099044,1.856364914893617,2.257442,0.4010770851063832,181.9811233236127,39.31794761979898,0,0,1,293,30.0,0,1
650,300,sweep_20260731_155129,map,2,0,651.2466013745703,100.2,2.862615570446735,4.395593872435851,2.789805,648.922,4.299137646743368,1.81036584021,4.705405685533643,2592.421269,2592.721269,2026-07-31T20:34:39.780612+00:00,1366.4156167587862,-3819.188369066121,1.9291203650793651,2.372217,0.4430966349206349,189.11340558476303,43.437161905417085,0,0,1,291,30.0,0,1
650,300,sweep_20260731_155129,map,3,0,650.3304309764311,100.1,2.868442962962963,4.4107469469884295,2.8326115,651.2284999999999,4.34964302084445,1.84467733822775,4.700382218372841,2623.689867,2623.989867,2026-07-31T20:35:11.027277+00:00,1260.0257549438452,-3897.4003166033344,1.9020751010638295,2.314872,0.41279689893617033,186.46213401275483,40.46685151729076,0,0,1,297,30.0,0,1
650,300,sweep_20260731_155129,map,4,0,650.2927903780069,100.0,2.858678594501718,4.3959869105115015,2.801958,647.9019999999999,4.3246632978444275,1.815394192116,4.686435118367042,2654.959959,2655.259959,2026-07-31T20:35:42.275435+00:00,1264.5920864835675,-3870.9177704650056,1.9102403776595742,2.326083,0.4158426223404259,187.26258342613258,40.76542652374159,0,0,1,291,30.0,0,1
650,300,sweep_20260731_155129,map,5,0,650.4466938775511,100.1,2.8608932040816324,4.3983515190565425,2.798155,647.014,4.324720948851184,1.8104454591699999,4.711190107022652,2686.227993,2686.527993,2026-07-31T20:36:13.521537+00:00,1305.0452586919605,-3840.1790963980043,1.9228990740740746,2.345055,0.4221559259259253,188.50352682839215,41.384325356161085,0,0,1,294,30.0,0,1
650,300,sweep_20260731_155129,map,6,0,650.6384573378839,100.1,2.8684632389078497,4.408689966843174,2.8182265,646.0215000000001,4.362434531977651,1.8206349108697502,4.729740956121139,2717.500174,2717.800174,2026-07-31T20:36:44.771783+00:00,1258.9338301278726,-3865.3639746190966,1.9120537671957671,2.326763,0.414709232804233,187.4403516344046,40.65431932746524,0,0,1,293,30.0,0,1
750,300,sweep_20260731_155129,map,1,1,750.8274305084745,100.1,3.3177149966101696,4.418745056188677,3.233889,754.478,4.2862601692826034,2.439898104942,4.600748447115799,2773.117128,2773.417128,2026-07-31T20:37:40.500428+00:00,1911.271067035511,-4069.9935108619843,1.8497932751322752,2.469742,0.6199487248677249,181.33689956337446,60.77413144868407,0,0,1,295,30.0,0,1
750,300,sweep_20260731_155129,map,2,0,750.2932169491526,100.0,3.2858829152542373,4.37946504250074,3.199468,750.306,4.264217532580041,2.400580037208,4.696694207090167,2804.38792,2804.68792,2026-07-31T20:38:11.748292+00:00,2059.0394018115553,-3887.2166509785197,1.9056464761904763,2.573144,0.6674975238095238,186.81223913063488,65.43538300256459,0,0,1,295,30.0,0,1
750,300,sweep_20260731_155129,map,3,0,750.5773401360543,100.1,3.283740119047619,4.374952377928686,3.180752,750.4949999999999,4.2382054510689615,2.3871384722399998,4.726600799456973,2835.655259,2835.955259,2026-07-31T20:38:42.992704+00:00,2136.0571949544565,-3875.8287111468017,1.9093120106382977,2.601129,0.6918169893617021,187.17157477151244,67.81944209800862,0,0,1,294,30.0,0,1
750,300,sweep_20260731_155129,map,4,0,750.9538576271186,100.1,3.2818316779661014,4.370217483582958,3.1905900000000003,746.212,4.275715212298918,2.3808565450800003,4.737153363534697,2866.925328,2867.225328,2026-07-31T20:39:14.239845+00:00,2045.7891161411906,-3868.1848778626686,1.9112186825396824,2.575284,0.6640653174603175,187.35848753399776,65.09892072518807,0,0,1,295,30.0,0,1
750,300,sweep_20260731_155129,map,5,0,750.6512382550336,100.1,3.2781635369127518,4.367092692117822,3.193997,747.9515,4.270326351374387,2.3889548471455,4.723430749202875,2898.194042,2898.494042,2026-07-31T20:39:45.485632+00:00,2062.895507675885,-3848.101319057445,1.9168315978835977,2.584124,0.6672924021164024,187.9087266767498,65.41527473837968,0,0,1,298,30.0,0,1
750,300,sweep_20260731_155129,map,6,0,750.9910986394558,100.1,3.2899393197278908,4.380796690783897,3.215329,753.467,4.267378664228161,2.422644295643,4.752706950750961,2929.466958,2929.766958,2026-07-31T20:40:16.735617+00:00,2121.7077880463794,-3859.7095021402283,1.9146883670212766,2.598381,0.6836926329787232,187.69862382642236,67.02300412991623,0,0,1,294,30.0,0,1
850,300,sweep_20260731_155129,map,1,1,849.9280410958904,100.0,3.686421917808219,4.337334150141671,3.5549755,851.3029999999999,4.175922673830587,3.0263613080764995,4.6038521017854634,2985.223923,2985.523923,2026-07-31T20:41:12.602253+00:00,3172.5418911931374,-4070.82775308917,1.8494152659574468,2.871263,1.0218477340425531,181.2998429837602,100.17265302463913,0,0,1,292,30.0,0,1
850,300,sweep_20260731_155129,map,2,0,850.7327687074829,100.1,3.6757965884353743,4.320741745989174,3.495276,848.3190000000001,4.120237787907615,2.965109041044,4.688028188918515,3016.50201,3016.80201,2026-07-31T20:41:43.858572+00:00,3605.404947059338,-3823.6910585090554,1.9253805396825399,3.093714,1.16833346031746,188.74678713529323,114.53278060758824,0,0,1,294,30.0,0,1
850,300,sweep_20260731_155129,map,3,0,850.6597094594595,100.1,3.653851077702702,4.295314609439412,3.5004955,849.7735,4.119327679669936,2.9746283127692497,4.7214883227979865,3047.772876,3048.072876,2026-07-31T20:42:15.107675+00:00,3420.410374311294,-3686.9190730191403,1.9673902010582014,3.058124,1.0907337989417984,192.8650320483768,106.9256159637315,0,0,1,296,30.0,0,1
850,300,sweep_20260731_155129,map,4,0,850.9273412969283,100.1,3.662635737201365,4.304287286878117,3.501371,848.484,4.1266199480485195,2.970857271564,4.703203920090464,3079.043154,3079.343154,2026-07-31T20:42:46.356191+00:00,3370.9703882867516,-3713.261169132721,1.9592015608465607,3.046674,1.0874724391534392,192.06229227870568,106.60590192847562,0,0,1,293,30.0,0,1
850,300,sweep_20260731_155129,map,5,0,852.0299865771813,100.2,3.6805581711409396,4.319751920852772,3.5561755,852.6560000000001,4.170703660092698,3.0321943771280004,4.728518564087032,3110.312742,3110.612742,2026-07-31T20:43:17.604017+00:00,3441.468313739104,-3666.526278621321,1.9735444603174601,3.072399,1.0988545396825398,193.46833962235604,107.72169948716127,0,0,1,298,30.0,0,1
850,300,sweep_20260731_155129,map,6,0,850.4735646258504,100.1,3.6660212142857147,4.3105645686923975,3.505666,849.2729999999999,4.127843461407581,2.977267480818,4.700296735905044,3141.580796,3141.880796,2026-07-31T20:43:48.850310+00:00,3561.5055630639445,-3646.7772861483327,1.98325010106383,3.120673,1.13742289893617,194.4197923197375,111.50259045607217,0,0,1,294,30.0,0,1
950,300,sweep_20260731_134414,probe,1,1,352.7345841924398,37.1,1.5965607079037802,4.52623808226514,2.046662,461.99,4.430100218619451,0.94553737738,5.214502918471097,183.699427,183.999427,2026-07-31T17:47:11.094089+00:00,814.0414228695759,-4219.80539710234,1.804214402116402,2.070439,0.266224597883598,176.8687616209332,26.09823693097036,0,0,1,291,30.0,100,0
950,300,sweep_20260731_134414,probe,2,0,950.2216275167783,100.0,4.039941563758389,4.251578207408308,3.846968,947.939,4.058244254113398,3.6466909989519998,4.744523417274652,214.913198,215.213198,2026-07-31T17:47:42.260612+00:00,6230.991732995461,-4034.534549671329,1.8603248244680854,3.901958,2.0416331755319144,182.36931682309122,200.1431376542387,0,0,1,298,30.0,100,0
950,300,sweep_20260731_134414,probe,3,0,949.9611160409556,100.0,4.032921317406144,4.245354098506357,3.8387855,951.4425,4.03470046797363,3.65238367308375,4.735551002294466,246.17274,246.47274,2026-07-31T17:48:13.472836+00:00,5910.948040116338,-3556.9543637545194,2.0116346666666667,3.914642,1.9030073333333335,197.2023568317117,186.5535215811374,0,0,1,293,30.0,100,0
950,300,sweep_20260731_134414,probe,4,0,950.5548082191781,100.1,4.030257510273972,4.23990018821164,3.8323915,945.882,4.05165919216139,3.624990136803,4.735606731620903,277.430628,277.730628,2026-07-31T17:48:44.683408+00:00,5983.146100020189,-3581.5525817470443,2.0041840212765956,3.909093,1.9049089787234044,196.47196335858968,186.7399415901948,0,0,1,292,30.0,100,0
950,300,sweep_20260731_141513,probe,1,1,950.722613559322,100.1,4.071033627118644,4.282041437804324,3.830844,948.5120000000001,4.0387933942849426,3.633601504128,4.858195798762936,185.398684,185.698684,2026-07-31T18:18:09.465824+00:00,5608.741500097752,-4267.281536239613,1.7872231648936172,3.61703,1.829806835106383,175.20309534397842,179.3776108599676,0,0,1,295,30.0,100,1
950,300,sweep_20260731_141513,probe,2,0,1197.8878013698632,126.1,4.971837054794521,4.150503118162569,4.95692,1234.305,4.015960398766918,6.118351140600001,4.702119391617251,216.660352,216.960352,2026-07-31T18:18:40.680348+00:00,8687.901605192172,-3660.351667924937,1.9797563227513229,5.0,3.0202436772486774,194.07729408738422,296.07720588074716,1,1,1,292,30.0,100,1
950,300,sweep_20260731_141513,probe,3,0,950.0719047619049,100.0,4.029511850340136,4.241270402949093,3.840106,948.095,4.050338837352797,3.64078529807,4.705855345145845,247.910995,248.210995,2026-07-31T18:19:11.883863+00:00,6481.35052980442,-3570.019856612974,2.0067188994708998,4.102546,2.0958271005291005,196.72045974935153,205.45581689589994,0,0,1,294,30.0,100,1
950,300,sweep_20260731_141513,probe,4,0,949.8297301038062,100.0,4.051573494809689,4.265578731007815,3.880141,950.81,4.080879460670376,3.68927686421,4.703512184174599,279.168523,279.468523,2026-07-31T18:19:43.094253+00:00,6018.930255369551,-3746.773353001551,1.9494266084656087,3.893966,1.9445393915343911,191.10404489940612,190.62494662517477,0,0,1,289,30.0,100,1
950,300,sweep_20260731_144243,probe,1,1,950.5290546075083,100.1,4.0831244982935155,4.295633551127499,3.859325,945.8879999999999,4.080107792888799,3.6504892056,4.88473262671342,186.741852,187.041852,2026-07-31T18:45:39.626131+00:00,5477.435865969311,-4304.0568800694155,1.7758272433862436,3.560847,1.7850197566137562,174.08594290235385,174.98709324725024,0,0,1,293,30.0,100,1
950,300,sweep_20260731_144243,probe,2,0,950.8318020477816,100.1,4.064422986348123,4.274597229073198,3.8822285,950.5429999999999,4.084221860557598,3.6902251250754996,4.716799864767146,218.001042,218.301042,2026-07-31T18:46:10.838913+00:00,5855.333755759732,-3904.3386818740823,1.8997584285714286,3.801751,1.9019925714285713,186.2350285233343,186.45404355833432,0,0,1,293,30.0,100,1
950,300,sweep_20260731_144243,probe,3,0,950.3015101351353,100.0,4.043223800675676,4.254674708557203,3.8484439999999998,945.9,4.068552701131198,3.6402431795999997,4.741377847737362,249.261893,249.561893,2026-07-31T18:46:42.053353+00:00,6168.198148199627,-3760.967780109932,1.9475990744680853,3.953826,2.0062269255319145,190.92489009685994,196.6722311013394,0,0,1,296,30.0,100,1
950,300,sweep_20260731_144243,probe,4,0,950.6578047945205,100.1,4.031183164383561,4.240414525660871,3.8629490000000004,948.191,4.074019896835131,3.6628134752590005,4.713507983142007,280.520607,280.820607,2026-07-31T18:47:13.265659+00:00,6214.459475568985,-3606.992372210451,1.9945845638297872,4.002476,2.0078914361702127,195.53091990562854,196.83540457726073,0,0,1,292,30.0,100,1
950,300,sweep_20260731_155129,map,1,1,950.1736849315068,100.0,4.071102613013698,4.284587836493454,3.876614,948.4520000000001,4.0873064741283684,3.676782301528,4.779247862911555,3197.40734,3197.70734,2026-07-31T20:44:44.718623+00:00,5807.778529480859,-4049.2258297492162,1.8558244232804235,3.727108,1.8712835767195763,181.92813844433235,183.44361316911204,0,0,1,292,30.0,0,1
950,300,sweep_20260731_155129,map,2,0,950.9109695945947,100.1,4.03551222972973,4.243838128663302,3.881665,948.209,4.093680823531521,3.680629687985,4.7306219326531185,3228.681701,3228.981701,2026-07-31T20:45:15.970366+00:00,6033.023144906707,-3491.3802247053104,2.029692867021277,3.994185,1.964492132978723,198.97261846473936,192.58093182630276,0,0,1,296,30.0,0,1
950,300,sweep_20260731_155129,map,3,0,951.1992142857142,100.1,4.054027639455783,4.26201743921759,3.919301,948.5029999999999,4.132091305984272,3.717468756403,4.691630184549195,3259.951047,3260.251047,2026-07-31T20:45:47.217098+00:00,5965.009670137461,-3635.057981874175,1.9832998829787238,3.908455,1.9251551170212762,194.42467248565794,188.7246887489306,0,0,1,294,30.0,0,1
950,300,sweep_20260731_155129,map,4,0,951.175660958904,100.1,4.039766438356164,4.2471297407710935,3.8174185,944.802,4.040442865277592,3.6067046336370003,4.725148626969897,3291.220714,3291.520714,2026-07-31T20:46:18.464151+00:00,6122.1249624138745,-3458.1567763966386,2.040614739361702,4.009438,1.9688232606382985,200.0432994398867,193.00551616875822,0,0,1,292,30.0,0,1
950,300,sweep_20260731_155129,map,5,0,951.641698630137,100.2,4.027440410958905,4.23209745512024,3.8380419999999997,947.1350000000001,4.052264988623586,3.63514390967,4.721599774414888,3322.490426,3322.790426,2026-07-31T20:46:49.711249+00:00,6125.636070617102,-3511.632149973087,2.0269594468085104,3.99093,1.9639705531914897,198.7046588212211,192.5298008903418,0,0,1,292,30.0,0,1
950,300,sweep_20260731_155129,map,6,0,951.2080578231293,100.1,4.035542785714286,4.242544785574838,3.854167,953.542,4.041947811423094,3.6751101095139997,4.704098778484717,3353.762144,3354.062144,2026-07-31T20:47:20.960351+00:00,6073.203559004249,-3545.702984743166,2.014235436170213,3.961265,1.947029563829787,197.45731260682032,190.8690604564316,0,0,1,294,30.0,0,1
150,400,sweep_20260731_155129,map,1,1,149.79633548387093,99.9,0.6876557354838709,4.590604524887814,0.6708350000000001,148.342,4.52221892653463,0.09951300557000001,4.742485727357721,3408.804166,3409.204166,2026-07-31T20:48:16.616418+00:00,109.86843505475053,-4156.125998474994,1.8217575638297867,1.861548,0.03979043617021327,178.58853355243002,3.9006922689049466,0,0,0,155,30.0,0,1
150,400,sweep_20260731_155129,map,2,0,152.03994696969698,101.4,0.7093573762626263,4.665598682456842,0.689095,148.948,4.626413244890834,0.10263932206,4.699402549748318,3440.418243,3440.818243,2026-07-31T20:48:48.207646+00:00,44.11465751593096,-3949.1757622562286,1.8859276223404255,1.90683,0.020902377659574478,184.87918214087162,2.0490788939747535,0,0,0,396,30.0,0,1
150,400,sweep_20260731_155129,map,3,0,155.0612377260982,103.4,0.7047923746770025,4.545251830905382,0.690235,149.542,4.615659814634016,0.10321912237000001,4.728290786648633,3471.788043,3472.188043,2026-07-31T20:49:19.554773+00:00,72.9213750861054,-4029.8451140793964,1.8609883333333335,1.887882,0.026893666666666594,182.43436119430524,2.636410347461913,0,0,0,387,30.0,0,1
150,400,sweep_20260731_155129,map,4,0,151.32934605597964,100.9,0.7024006641221375,4.641536373667445,0.688927,150.793,4.5686935069930295,0.103885369111,4.7183482517614435,3503.165315,3503.565315,2026-07-31T20:49:50.909367+00:00,31.099590605572757,-4024.0581877632594,1.8626436137566138,1.877838,0.015194386243386093,182.59662982394124,1.4895193582899127,0,0,0,393,30.0,0,1
150,400,sweep_20260731_155129,map,5,0,149.80646253229975,99.9,0.6941297054263565,4.63350975447201,0.691087,149.02300000000002,4.637451936949329,0.10298785800100001,4.70537335051401,3534.535121,3534.935121,2026-07-31T20:50:22.256501+00:00,39.87668357987286,-3956.693613383056,1.8839959627659577,1.902252,0.018256037234042344,184.68981981430522,1.7896557603703225,0,0,0,387,30.0,0,1
150,400,sweep_20260731_155129,map,6,0,148.7942290076336,99.2,0.6844152264631044,4.5997430883424375,0.6977450000000001,150.817,4.626434685744976,0.10523180766500001,4.698449123929011,3565.916428,3566.316428,2026-07-31T20:50:53.615127+00:00,41.55879531657547,-3950.5592665893955,1.886244433862434,1.907837,0.021592566137565994,184.91023945950246,2.116738691637493,0,0,0,393,30.0,0,1
250,400,sweep_20260731_155129,map,1,1,250.93299999999996,100.4,1.1364808556962025,4.529021115979973,1.1112715,246.763,4.503395971032934,0.2742206891545,4.712882244442287,3621.640804,3622.040804,2026-07-31T20:51:49.388516+00:00,202.47694978513573,-4143.508629299191,1.8250182127659575,1.892847,0.0678287872340424,178.90817790220612,6.649317058029364,0,0,1,395,30.0,0,1
250,400,sweep_20260731_155129,map,2,0,252.29136868686862,100.9,1.1539408156565656,4.573841830826876,1.111248,251.78999999999996,4.413392112474682,0.27980113391999994,4.690931686374934,3653.025154,3653.425154,2026-07-31T20:52:20.750705+00:00,172.7225785581395,-4001.0232883090466,1.8679450687830685,1.92852,0.06057493121693147,183.11633623146034,5.938215024247799,0,0,1,396,30.0,0,1
250,400,sweep_20260731_155129,map,3,0,248.1363427835052,99.3,1.1298548556701031,4.553363054342598,1.134067,252.02999999999997,4.499730190850296,0.28581890601,4.698861124956505,3684.393207,3684.793207,2026-07-31T20:52:52.096610+00:00,163.41783558382258,-4015.8850825026225,1.8644289947089947,1.922202,0.057773005291005264,182.7716523255346,5.663539704013778,0,0,1,388,30.0,0,1
250,400,sweep_20260731_155129,map,4,0,254.06653333333335,101.6,1.1430872538461538,4.499164997644267,1.127684,252.85800000000003,4.459752113834641,0.285143920872,4.73934977047939,3715.771264,3716.171264,2026-07-31T20:53:23.452511+00:00,177.9337753051982,-4005.388756698026,1.867994529100529,1.930499,0.06250447089947087,183.12118487089495,6.127369535900551,0,0,1,390,30.0,0,1
250,400,sweep_20260731_155129,map,5,0,250.91285933503838,100.4,1.144640976982097,4.561906392584222,1.148224,249.80999999999997,4.596389255834434,0.28683783743999997,4.7069320134864805,3747.142766,3747.542766,2026-07-31T20:53:54.801862+00:00,173.39849447538927,-3945.792742930993,1.887412021164021,1.953185,0.06577297883597888,185.02469909349816,6.447784310552742,0,0,1,391,30.0,0,1
250,400,sweep_20260731_155129,map,6,0,250.93901265822782,100.4,1.1394900430379746,4.540904305660632,1.1186384999999999,247.8395,4.51356018713724,0.27724280652074995,4.734055105103688,3778.518047,3778.918047,2026-07-31T20:54:26.154990+00:00,176.18524496276314,-3946.3436367377453,1.8865216968085108,1.952702,0.06618030319148915,184.93741979564126,6.487714683712738,0,0,1,395,30.0,0,1
350,400,sweep_20260731_155129,map,1,1,347.9313969465648,99.4,1.5547734529262087,4.468620729749751,1.516364,343.939,4.408816679701924,0.521536717796,4.633644481692339,3833.939796,3834.339796,2026-07-31T20:55:21.308195+00:00,384.4409514224849,-4133.568630179125,1.8282809947089949,1.959038,0.1307570052910052,179.228031352565,12.81822690914859,0,0,1,393,30.0,0,1
350,400,sweep_20260731_155129,map,2,0,349.1668877551021,99.8,1.5653368367346938,4.48306208758428,1.5393270000000001,343.918,4.475854709552859,0.529402263186,4.696333602691072,3865.319695,3865.719695,2026-07-31T20:55:52.666297+00:00,383.7667827666696,-4028.9140683107285,1.8617785638297872,1.986235,0.12445643617021274,182.511828201075,12.200576447765256,0,0,1,392,30.0,0,1
350,400,sweep_20260731_155129,map,3,0,351.54646803069045,100.4,1.5883898567774937,4.518292747116507,1.562062,348.50100000000003,4.482231040943929,0.544380169062,4.736746403369103,3896.683708,3897.083708,2026-07-31T20:56:24.008525+00:00,368.7519024644412,-3986.191037787656,1.8740036329787233,1.997376,0.12337236702127674,183.71026273222952,12.094304173439735,0,0,1,391,30.0,0,1
350,400,sweep_20260731_155129,map,4,0,347.2884798994975,99.2,1.564520042713568,4.504958077406793,1.5384275,346.71299999999997,4.4371785886309425,0.5333928138075,4.695593398546778,3928.059685,3928.459685,2026-07-31T20:56:55.362708+00:00,367.29862487403716,-4011.0959592147033,1.867695412698413,1.98825,0.12055458730158697,183.09186222079268,11.81807469153476,0,0,1,398,30.0,0,1
350,400,sweep_20260731_155129,map,5,0,347.19578772378514,99.2,1.5450424654731456,4.450061089745474,1.5207670000000002,345.4295,4.402539447267822,0.5253177844265001,4.6908896255740355,3959.432207,3959.832207,2026-07-31T20:57:26.713439+00:00,370.4155965786881,-4028.7751277547704,1.8613801063829787,1.982498,0.12111789361702141,182.47276705895518,11.873296116608891,0,0,1,391,30.0,0,1
350,400,sweep_20260731_155129,map,6,0,350.6201272264631,100.2,1.587032796437659,4.526359650233672,1.5610545,348.243,4.482658660762744,0.5436263022435,4.707098969656868,3990.802826,3991.202826,2026-07-31T20:57:58.062267+00:00,352.5041487258409,-3966.7652739244013,1.8798959947089946,1.997966,0.11807000529100531,184.28789625573603,11.574508880929466,0,0,1,393,30.0,0,1
450,400,sweep_20260731_155129,map,1,1,451.3989088607595,100.3,2.007860101265823,4.4480836392211485,1.996476,447.716,4.459246486612049,0.893854248816,4.658299463812086,4046.537848,4046.937848,2026-07-31T20:58:53.899038+00:00,671.4251411292958,-4150.821721625731,1.8224568835978836,2.045262,0.22280511640211653,178.6570884986799,21.841786084084145,0,0,1,395,30.0,0,1
450,400,sweep_20260731_155129,map,2,0,447.725511392405,99.5,1.9985229139240508,4.463723560689539,1.980232,447.33500000000004,4.42673164406988,0.88582708172,4.721522804372408,4077.909188,4078.309188,2026-07-31T20:59:25.249817+00:00,715.0022160816047,-3975.1321688244584,1.8774034202127658,2.109796,0.23239257978723393,184.04354693456955,22.781653748383142,0,0,1,395,30.0,0,1
450,400,sweep_20260731_155129,map,3,0,449.79098205128207,100.0,1.9901342717948718,4.424575750093563,1.956225,445.752,4.388595003499704,0.8719912062,4.716933509135431,4109.288833,4109.688833,2026-07-31T20:59:56.608896+00:00,682.0852086518153,-3968.490997317865,1.8780704148936171,2.102166,0.22409558510638283,184.10893302342436,21.96829189257698,0,0,1,390,30.0,0,1
450,400,sweep_20260731_155129,map,4,0,448.51205822784806,99.7,1.998339093670886,4.455485771255925,1.975385,447.29600000000005,4.416281388610673,0.88358180896,4.693196019657406,4140.663498,4141.063498,2026-07-31T21:00:27.962998+00:00,706.9828524706722,-4012.8343668046537,1.866646563829787,2.095699,0.2290524361702131,182.98904262224397,22.45421646349862,0,0,1,395,30.0,0,1
450,400,sweep_20260731_155129,map,5,0,452.01484732824434,100.4,1.9968225012722645,4.417603786855725,2.006686,456.2975,4.397758041628543,0.9156458050850002,4.716361648792808,4172.036199,4172.436199,2026-07-31T21:00:59.315137+00:00,703.8045978820642,-3935.752310398119,1.8901194074074075,2.12121,0.23109059259259257,185.2901066035677,22.654018771912273,0,0,1,393,30.0,0,1
450,400,sweep_20260731_155129,map,6,0,449.37501534526854,99.9,1.9961678030690537,4.442097880175508,1.95313,448.47800000000007,4.355018529337002,0.8759358361400001,4.670743470402591,4203.413506,4203.813506,2026-07-31T21:01:30.671879+00:00,684.5917294433152,-3959.0106746113756,1.8803503351063828,2.106255,0.22590466489361716,184.33243565379544,22.145637612279838,0,0,1,391,30.0,0,1
550,400,sweep_20260731_155129,map,1,1,551.1072784810127,100.2,2.445286865822785,4.437043314983241,2.4313585,550.0899999999999,4.4199285571451945,1.3374659972649998,4.568279252329326,4258.864173,4259.264173,2026-07-31T21:02:26.795819+00:00,1155.8553494669723,-4159.116908645053,1.8206975531914893,2.194464,0.3737664468085107,178.48461975555492,36.64066116805814,0,0,1,395,30.0,0,1
550,400,sweep_20260731_155129,map,2,0,549.5210759493671,99.9,2.4258834987341773,4.414541324994964,2.369104,547.9069999999999,4.323916285062976,1.298048665328,4.731882279651898,4290.243654,4290.643654,2026-07-31T21:02:58.153677+00:00,1171.2838644163749,-4010.6850520027747,1.8669854338624337,2.2493,0.3823145661375662,183.02226235652518,37.478640999138364,0,0,1,395,30.0,0,1
550,400,sweep_20260731_155129,map,3,0,550.3003624678664,100.1,2.4289641028277633,4.413887884672432,2.399889,551.089,4.354812017659579,1.322552429121,4.70280338664158,4321.617483,4322.017483,2026-07-31T21:03:29.505888+00:00,1145.6090149086517,-4005.008363551277,1.868432372340426,2.2412,0.37276762765957416,183.16410703775816,36.54274602795703,0,0,1,389,30.0,0,1
550,400,sweep_20260731_155129,map,4,0,551.0792455696202,100.2,2.4131144556962023,4.37888829074283,2.398641,549.763,4.36304553052861,1.318684072083,4.694098080302191,4352.992793,4353.392793,2026-07-31T21:04:00.859579+00:00,1127.4623813131275,-3944.8163747667227,1.884872255319149,2.255714,0.3708417446808512,184.77572356195228,36.35394998627041,0,0,1,395,30.0,0,1
550,400,sweep_20260731_155129,map,5,0,550.5750948717949,100.1,2.4259374307692307,4.406188099253066,2.404112,550.255,4.369087059635986,1.32287464856,4.709377094998442,4384.364066,4384.764066,2026-07-31T21:04:32.209235+00:00,1160.1730103406712,-3971.526551049421,1.875778285714286,2.258968,0.3831897142857139,183.88423353707287,37.56443255972904,0,0,1,390,30.0,0,1
550,400,sweep_20260731_155129,map,6,0,549.9952468513853,100.0,2.4265795944584383,4.412001027918204,2.3973215000000003,547.3639999999999,4.379757346117027,1.3122074855260002,4.745226848915688,4415.738144,4416.138144,2026-07-31T21:05:03.561694+00:00,1133.0474924599084,-3939.47330950508,1.8886017671957673,2.259088,0.3704862328042329,185.1413309677541,36.31909883704709,0,0,1,397,30.0,0,1
650,400,sweep_20260731_155129,map,1,1,650.4869236641221,100.1,2.8657995750636136,4.405622112925617,2.8189105,647.227,4.355366046224894,1.8244749861835,4.739437579060037,176.569452,176.969452,2026-07-31T21:05:59.465008+00:00,1847.827581210604,-4159.914124251181,1.8210278306878307,2.417648,0.5966201693121691,178.5169971557689,58.48721215202162,0,0,1,393,30.0,0,1
650,400,sweep_20260731_155129,map,2,0,650.4450025252526,100.1,2.838707282828283,4.364254121113143,2.783518,650.281,4.280484898067143,1.810068868558,4.683744602387649,207.943569,208.343569,2026-07-31T21:06:30.818432+00:00,2095.395890637221,-3932.5908941970924,1.8909675238095234,2.566713,0.6757454761904766,185.37324821776647,66.24393719757397,0,0,1,396,30.0,0,1
650,400,sweep_20260731_155129,map,3,0,651.2671928020566,100.2,2.837378964010283,4.356704890664843,2.759115,647.2719999999999,4.262682458070178,1.78589788428,4.70088729469511,239.320426,239.720426,2026-07-31T21:07:02.174594+00:00,2150.3650429906056,-3894.911609793764,1.9046895585106383,2.598089,0.6933994414893616,186.71843162926055,67.97457130427992,0,0,1,389,30.0,0,1
650,400,sweep_20260731_155129,map,4,0,651.5790609137056,100.2,2.848369195431472,4.371486694856677,2.788125,652.299,4.274305188264891,1.818691149375,4.729919555332886,270.701888,271.101888,2026-07-31T21:07:33.535359+00:00,2174.9110575830878,-3873.7661956344805,1.9102702804232803,2.607852,0.6975817195767195,187.265514820971,68.38456378920723,0,0,1,394,30.0,0,1
