Repository: YILINUMICH/MicroTensileMachine

# `data/derived/` — what the pipeline computed

Everything here is **regenerable** from `../raw/` by the scripts in
`../../analysis/`. It is committed anyway so analysed results travel with a
clone, and so a change in a constant or a fixed bug shows up as a diff instead
of vanishing.

Nothing in this folder should ever be hand-edited. If a number here is wrong,
the fix belongs in the script that wrote it.

## Layout — mirrors `../raw/campaigns/` (reorganized 2026-08-06)

```
data/derived/
  README.md
  campaigns/
    20260730_dynalloy_15mm_cool15s/    superseded diagnostic outputs
    20260731_dynalloy_15mm_cool30s/    the 15 mm-wire campaign

File: Experiment_SMAThermalCharacterization/data/derived/heat_time_map_20260731_all.csv (part 3 of 3)
level_mA,heat_ms,sweep,run_type,cycle,bootstrap,i_mA,cc_pct,u_V,R_ohm,v_hot_V,i_hot_mA,r_hot_ohm,p_hot_W,r_base_ohm,t_heat_start_s,t_heat_end_s,t_pulse_utc,dx_um,x_base_um,baseline_V,peak_V,rise_V,F_base_mN,dF_mN,clipped,railed,detect_ok,n_samples,cool_s,i_low_mA,seeded
650,400,sweep_20260731_155129,map,5,0,650.823425257732,100.1,2.856241451030927,4.3886580294798545,2.7777835,650.952,4.267263177622928,1.808203724892,4.712428194014836,302.076867,302.476867,2026-07-31T21:08:04.889644+00:00,2057.138062389464,-3905.0523213381866,1.9003897407407409,2.561116,0.6607262592592593,186.29691662346892,64.77158984460723,0,0,1,388,30.0,0,1
650,400,sweep_20260731_155129,map,6,0,650.2755894206549,100.0,2.8569331460957175,4.39341902506447,2.803122,650.6800000000001,4.307988565808078,1.8239354229600002,4.675458737178884,333.450261,333.850261,2026-07-31T21:08:36.242346+00:00,1877.882962078263,-3977.1914821077603,1.874752455026455,2.483386,0.6086335449735449,183.78367043150374,59.66489418006782,0,0,1,397,30.0,0,1
750,400,sweep_20260731_134414,probe,1,1,330.7016282051282,44.1,1.4851447717948718,4.490890413377897,1.942116,433.395,4.481168449105319,0.8417033638199999,4.749264492227226,33.804875,34.204875,2026-07-31T17:44:41.541908+00:00,749.1164164614706,-4234.864999495303,1.7982213439153438,2.04376,0.24553865608465597,176.2812567317693,24.0703754392043,0,0,1,390,30.0,100,0
750,400,sweep_20260731_134414,probe,2,0,750.2430654911839,100.0,3.2378626523929475,4.315751522838961,3.096578,747.739,4.1412551705875975,2.3154321371420004,4.73025068068726,65.124192,65.524192,2026-07-31T17:45:12.813677+00:00,3949.2579691944948,-4020.9337551589906,1.8653820531914893,3.135592,1.2702099468085106,182.8650815063201,124.51982426649444,0,0,1,397,30.0,100,0
750,400,sweep_20260731_134414,probe,3,0,750.2346352040818,100.0,3.2313929974489795,4.307176509612841,3.0922475,752.2524999999999,4.110651011462242,2.32615091249375,4.718103205188458,96.487445,96.887445,2026-07-31T17:45:44.129315+00:00,3752.1215576577547,-3691.717073277127,1.9696692063492065,3.160012,1.1903427936507935,193.0884449881443,116.69037536251464,0,0,1,392,30.0,100,0
750,400,sweep_20260731_134414,probe,4,0,749.9449924050632,100.0,3.234230118987342,4.312623128017978,3.104281,752.4329999999999,4.125657699755327,2.3357634656729998,4.692325646531603,127.849492,128.249492,2026-07-31T17:46:15.443749+00:00,3783.4843483085433,-3656.558607753549,1.982483703703704,3.178471,1.195987296296296,194.3446616967716,117.24371103686967,0,0,1,395,30.0,100,0
750,400,sweep_20260731_141513,probe,1,1,749.8407760814249,100.0,3.264996361323156,4.3542528833729515,3.1542494999999997,750.3960000000001,4.203446580205651,2.366936207802,4.716924852325627,35.503536,35.903536,2026-07-31T18:15:40.170345+00:00,3486.766615791242,-4349.184354567346,1.7637895291005294,2.876586,1.1127964708994706,172.90587493705917,109.08843955200625,0,0,1,393,30.0,100,1
750,400,sweep_20260731_141513,probe,2,0,750.5152531645571,100.1,3.2406704329113922,4.317927476153302,3.109823,751.152,4.140071516816835,2.3359497660960002,4.708045481388439,66.864149,67.264149,2026-07-31T18:16:11.484225+00:00,3709.920617106268,-3872.0692488255795,1.9103816170212766,3.100783,1.1904013829787232,187.2764292478748,116.69611892706162,0,0,1,395,30.0,100,1
750,400,sweep_20260731_141513,probe,3,0,750.2530615384616,100.0,3.2356308769230764,4.312719324714415,3.1351500000000003,752.795,4.164679627255761,2.3601252442500003,4.704764381856521,98.226288,98.626288,2026-07-31T18:16:42.799628+00:00,3579.598924775561,-3742.6475239638016,1.9519219308510638,3.090334,1.1384120691489361,191.3486635986265,111.59955970227651,0,0,1,390,30.0,100,1
750,400,sweep_20260731_141513,probe,4,0,750.5374631043255,100.1,3.2446867989821886,4.323151019752859,3.1002375,747.5769999999999,4.147047728862713,2.3176662495375,4.695497023171744,129.587395,129.987395,2026-07-31T18:17:14.114000+00:00,3696.1819661824566,-3751.4976292296355,1.9489432978723404,3.121638,1.1726947021276595,191.05666552697156,114.96031706733193,0,0,1,393,30.0,100,1
750,400,sweep_20260731_144243,probe,1,1,750.802534351145,100.1,3.2679139974554707,4.352561223410961,3.1413885,753.3799999999999,4.16972643287584,2.36665926813,4.528824823147452,36.865983,37.265983,2026-07-31T18:43:09.397933+00:00,3570.0639883471754,-4374.490073344164,1.7550247671957675,2.894366,1.1393412328042327,172.0466574393055,111.6906464516466,0,0,1,393,30.0,100,1
750,400,sweep_20260731_144243,probe,2,0,749.9010025380711,100.0,3.2425602081218274,4.323984362132132,3.086668,743.881,4.149410994500465,2.296113678508,4.702710314591763,68.230046,68.630046,2026-07-31T18:43:40.716577+00:00,3718.202711283072,-3884.0978593629916,1.9065837724867725,3.097045,1.1904612275132276,186.9041231301215,116.70198554063877,0,0,1,394,30.0,100,1
750,400,sweep_20260731_144243,probe,3,0,750.1574398976983,100.0,3.2451350230179035,4.325938596917008,3.11695,753.845,4.1347359205141645,2.34969717275,4.747459430950205,99.593785,99.993785,2026-07-31T18:44:12.034898+00:00,3712.277664134118,-3807.402825689705,1.9295694627659574,3.105879,1.1763095372340424,189.15743103516473,115.3146826061392,0,0,1,391,30.0,100,1
750,400,sweep_20260731_144243,probe,4,0,749.9912832080201,100.0,3.2493930952380956,4.332574481851455,3.08986,753.467,4.1008564409589265,2.32810754462,4.700973784183785,130.955545,131.355545,2026-07-31T18:44:43.351243+00:00,3759.6792931010496,-3881.6287082562108,1.907788031746032,3.105146,1.197357968253968,187.02217774913237,117.37807924247626,0,0,1,399,30.0,100,1
750,400,sweep_20260731_155129,map,1,1,749.7675240506329,100.0,3.2651633949367085,4.3549010729307165,3.140945,748.104,4.198540577245944,2.34975351828,4.606433454725252,388.924428,389.324428,2026-07-31T21:09:31.690618+00:00,3319.9407936158914,-4154.782966664342,1.8219998085106386,2.888078,1.0660781914893616,178.6122810165126,104.50860457527955,0,0,1,395,30.0,0,1
750,400,sweep_20260731_155129,map,2,0,751.0083535353534,100.1,3.2472514419191922,4.32385528953551,3.110159,745.4889999999999,4.171971685698917,2.318589322751,4.682247992863514,420.305975,420.705975,2026-07-31T21:10:03.051257+00:00,3682.5753410013203,-3916.1106780238965,1.8931797037037037,3.077841,1.1846612962962961,185.59011020374078,116.13341306354185,0,0,1,396,30.0,0,1
750,400,sweep_20260731_155129,map,3,0,751.4155813953488,100.2,3.233353023255814,4.303015672434695,3.084365,751.137,4.106261574120301,2.316780673005,4.729169215134606,451.678579,452.078579,2026-07-31T21:10:34.402960+00:00,3449.725898199747,-3841.257756274263,1.9186339734042555,3.018224,1.0995900265957446,188.08541517116635,107.79379993119628,0,0,1,387,30.0,0,1
750,400,sweep_20260731_155129,map,4,0,750.5285404040404,100.1,3.2470720227272722,4.326380474457693,3.1284435,753.476,4.152014795428122,2.357207094606,4.716165608580403,483.054075,483.454075,2026-07-31T21:11:05.757552+00:00,3679.7007804643163,-3779.464390425611,1.9414224787234038,3.110713,1.1692905212765963,190.319392857112,114.62660215476113,0,0,1,396,30.0,0,1
750,400,sweep_20260731_155129,map,5,0,750.5839567430025,100.1,3.23935231043257,4.315776111827705,3.097826,751.3499999999999,4.123013242829574,2.3275515651,4.710444051071523,514.428197,514.828197,2026-07-31T21:11:37.110771+00:00,3973.414023076451,-3758.223169463858,1.9478225873015873,3.239632,1.2918094126984125,190.94680126108827,126.63723934706316,0,0,1,393,30.0,0,1
750,400,sweep_20260731_155129,map,6,0,750.5948852040817,100.1,3.2361365102040818,4.311428939892387,3.10968,752.7230000000001,4.1312408415844875,2.34072765864,4.731230791053951,545.799822,546.199822,2026-07-31T21:12:08.461496+00:00,3555.7982794173495,-3809.97260254657,1.927709783068783,3.066045,1.1383352169312169,188.97512496075086,111.59202581020698,0,0,1,392,30.0,0,1
850,400,sweep_20260731_134414,probe,1,1,363.7099898734177,42.8,1.6468633873417722,4.527957529885091,2.1851355000000003,483.83200000000005,4.51631041353197,1.0572384792360003,4.883458844594239,333.344892,333.744892,2026-07-31T17:49:40.751856+00:00,1069.9902984639962,-4249.183444681959,1.7919144680851065,2.137989,0.3460745319148937,175.66298801798308,33.92599782848996,0,0,1,395,30.0,100,0
850,400,sweep_20260731_134414,probe,2,0,850.6881139240505,100.1,3.6170521569620253,4.251913360205895,3.465475,854.518,4.055473377974484,2.96131076605,4.683817636204357,364.661611,365.061611,2026-07-31T17:50:12.022337+00:00,6832.325385654036,-4021.4877317330693,1.864806,4.081303,2.2164970000000004,182.8086104935142,217.28519574317266,0,0,1,395,30.0,100,0
850,400,sweep_20260731_134414,probe,3,0,849.9960283505154,100.0,3.6198660541237118,4.258685844860179,3.4348095,851.2429999999999,4.035051683244385,2.9238575432085,4.682683318999364,396.025953,396.425953,2026-07-31T17:50:43.340371+00:00,6446.054138668656,-3645.889536449521,1.9822660158730159,4.028374,2.0461079841269845,194.3233215628116,200.58180716811265,0,0,1,388,30.0,100,0
850,400,sweep_20260731_134414,probe,4,0,851.6137752525252,100.2,3.6263043712121217,4.258156075665673,3.445631,848.463,4.061026821440652,2.923490415153,4.688604360609847,427.386419,427.786419,2026-07-31T17:51:14.654535+00:00,6248.898855690747,-3574.108962630831,2.0050188624338627,3.992057,1.9870381375661372,196.5538035885883,194.79113694726738,0,0,1,396,30.0,100,0
850,400,sweep_20260731_141513,probe,1,1,850.6257251908397,100.1,3.643514465648855,4.283334441632864,3.455265,848.931,4.070136442184347,2.933281571715,4.770130542184556,334.946076,335.346076,2026-07-31T18:20:39.784355+00:00,6213.0997754891705,-4269.336583050272,1.7859622116402116,3.778553,1.9925907883597884,175.07948296169718,195.33546830191935,0,0,1,393,30.0,100,1
850,400,sweep_20260731_141513,probe,2,0,850.3248905852417,100.0,3.61119575826972,4.246842351967717,3.4334534999999997,846.3960000000001,4.056556859909545,2.906061308586,4.716676734352493,366.307813,366.707813,2026-07-31T18:21:11.099046+00:00,7017.409851313985,-3557.73582941433,2.013062259259259,4.292166,2.279103740740741,197.34230501838778,223.4225908836551,0,0,1,393,30.0,100,1
850,400,sweep_20260731_141513,probe,3,0,849.9131782945734,100.0,3.6104892222222222,4.248068290301123,3.434677,846.723,4.056435221436054,2.9082200134710003,4.743911723515645,397.669336,398.069336,2026-07-31T18:21:42.413523+00:00,6882.061973731421,-3598.6268938331355,1.998975433862434,4.200965,2.2019895661375664,195.96136084668393,215.86301894504027,0,0,1,387,30.0,100,1
850,400,sweep_20260731_141513,probe,4,0,849.7816658163265,100.0,3.6153431760204082,4.254437723773903,3.4588885,849.2365,4.072939045837055,2.93741436363025,4.711697366561455,429.030372,429.430372,2026-07-31T18:22:13.727515+00:00,6686.886265707466,-3603.920948369082,1.9971422553191491,4.1426,2.1454577446808507,195.7816527042367,210.3211536093594,0,0,1,392,30.0,100,1
850,400,sweep_20260731_144243,probe,1,1,850.3026481012658,100.0,3.635774951898735,4.2758598482757355,3.4678620000000002,852.173,4.069434258067318,2.955218364126,4.871106423584953,336.297746,336.697746,2026-07-31T18:48:09.068659+00:00,6358.683051995347,-4321.70492541974,1.7700205873015875,3.805339,2.0353184126984125,173.51671118042154,199.52409577042422,0,0,1,395,30.0,100,1
850,400,sweep_20260731_144243,probe,2,0,850.12540302267,100.0,3.610548259445844,4.247077250730694,3.431606,850.2800000000001,4.035854071599943,2.91782594968,4.6818738260552655,367.661105,368.061105,2026-07-31T18:48:40.384103+00:00,6833.726548606748,-3607.340969043542,1.9945422592592592,4.190016,2.1954737407407405,195.5267727505058,215.2242667171881,0,0,1,397,30.0,100,1
850,400,sweep_20260731_144243,probe,3,0,851.6137474226806,100.2,3.6106486778350515,4.239772653696937,3.455925,844.9830000000001,4.089934353708891,2.9201978742750003,4.691079671538656,399.02294,399.42294,2026-07-31T18:49:11.698026+00:00,6902.059600517446,-3617.543756114062,1.9931436984126985,4.203165,2.210021301587302,195.38967057202163,216.65037719968856,0,0,1,388,30.0,100,1
850,400,sweep_20260731_144243,probe,4,0,850.0141903553299,100.0,3.6140094340101516,4.251704824479923,3.4492665000000002,851.3960000000001,4.051306912412086,2.9366917010340003,4.6771485738216,430.385158,430.785158,2026-07-31T18:49:43.012331+00:00,6769.533055064567,-3707.815407187929,1.9647750159574469,4.135841,2.1710659840425532,192.60866309929992,212.83155236123932,0,0,1,394,30.0,100,1
850,400,sweep_20260731_155129,map,1,1,850.3604351145037,100.0,3.6302635419847333,4.2690880150084904,3.4184925,847.413,4.03403358220844,2.8968749849025,4.658571246557486,601.610586,602.010586,2026-07-31T21:13:04.379515+00:00,6143.672652918534,-4151.050065883001,1.8240160691489362,3.797644,1.9736279308510638,178.80993686150666,193.47652231388815,0,0,1,393,30.0,0,1
850,400,sweep_20260731_155129,map,2,0,850.9394559193953,100.1,3.608432972292191,4.240528450280248,3.427011,850.874,4.027636289274322,2.915954557614,4.703616455910899,632.994744,633.394744,2026-07-31T21:13:35.741284+00:00,6479.137378363559,-3782.1958306610522,1.9388965661375663,4.003281,2.064384433862434,190.07177537301715,202.37346398436705,0,0,1,397,30.0,0,1
850,400,sweep_20260731_155129,map,3,0,851.1189438775509,100.1,3.601698193877551,4.231721335526661,3.436153,852.062,4.032749964204483,2.927815397486,4.708470266961721,664.370051,664.770051,2026-07-31T21:14:07.094207+00:00,6788.359702344982,-3693.793241852434,1.9656582021276594,4.169095,2.203436797872341,192.69524263442779,216.00489237449955,0,0,1,392,30.0,0,1
850,400,sweep_20260731_155129,map,4,0,850.8558409090908,100.1,3.619253866161616,4.2536628323484855,3.444047,849.9259999999999,4.052172777394738,2.927185090522,4.728390985671028,695.745652,696.145652,2026-07-31T21:14:38.447424+00:00,6513.548942004095,-3793.479435663686,1.9334654285714288,4.031176,2.0977105714285713,189.53935606941948,205.64045524328688,0,0,1,396,30.0,0,1
850,400,sweep_20260731_155129,map,5,0,850.901135897436,100.1,3.6091975923076927,4.241618021230059,3.417689,849.522,4.023072975155441,2.903401994658,4.685976786437104,727.121326,727.521326,2026-07-31T21:15:09.800714+00:00,6890.655898357907,-3740.468234116012,1.9531581117021275,4.180181,2.2270228882978724,191.46984752001117,218.31705804624545,0,0,1,390,30.0,0,1
850,400,sweep_20260731_155129,map,6,0,850.8432372448979,100.1,3.6263991709183676,4.262123752268343,3.483159,851.666,4.089818074221585,2.966488092894,4.706883377826411,758.498731,758.898731,2026-07-31T21:15:41.155734+00:00,6373.88203988675,-3757.119960013182,1.9452132340425534,3.995353,2.0501397659574465,190.69100401270387,200.9770463695308,0,0,1,392,30.0,0,1
950,400,sweep_20260731_134414,probe,1,1,402.1283798449613,42.3,1.8086783875968995,4.497763595531922,2.39605,535.216,4.47679067890347,1.2824042968,4.994976481981047,483.792305,484.192305,2026-07-31T17:52:11.520175+00:00,1338.121958919593,-4260.288011952145,1.7897963439153437,2.220243,0.43044665608465627,175.455346399323,42.197073095225775,0,0,1,387,30.0,100,0
950,400,sweep_20260731_134414,probe,2,0,950.5921994949493,100.1,4.0156041868686865,4.2243184711616415,3.8137594999999997,949.151,4.01807457401404,3.6198336431844997,4.731847517263438,515.110215,515.510215,2026-07-31T17:52:42.791985+00:00,9125.779542792323,-4098.044790777006,1.8360617830687829,4.981166,3.145104216931217,179.99078903813498,308.3173969595164,0,1,1,396,30.0,100,0
950,400,sweep_20260731_134414,probe,3,0,950.1436496163683,100.0,3.9845565166240404,4.193635897301268,3.8161825,950.159,4.016361998360274,3.6259801480175,4.743674729993127,546.474469,546.874469,2026-07-31T17:53:14.110071+00:00,8621.855033957654,-3594.104211094675,2.000687978835979,5.0,2.999312021164021,196.12924317172013,294.0252567964112,1,1,1,391,30.0,100,0
950,400,sweep_20260731_134414,probe,4,0,949.5351421319798,100.0,3.9693270126903553,4.180284474546222,3.791192,945.195,4.011015716333667,3.5834157224400003,4.755571721446994,577.838143,578.238143,2026-07-31T17:53:45.427578+00:00,8576.819821139134,-3549.068998276155,2.015413563829787,5.0,2.984586436170213,197.57280552159574,292.58169444653555,1,1,1,394,30.0,100,0
950,400,sweep_20260731_141513,probe,1,1,950.216155612245,100.0,3.9971112270408162,4.206528381392748,3.7893925,951.125,3.9841161782100145,3.6041859415624997,4.848395754794296,485.392597,485.792597,2026-07-31T18:23:09.677312+00:00,9320.960046470838,-4293.209223607859,1.7784099627659573,4.927003,3.1485930372340425,174.33912920757817,308.6594091537184,0,1,1,392,30.0,100,1
950,400,sweep_20260731_141513,probe,2,0,951.6388278481013,100.2,3.9608686632911394,4.162155375950429,3.8116120000000002,949.295,4.015202861070584,3.6183442135400004,4.669354141618929,516.754492,517.154492,2026-07-31T18:23:40.991764+00:00,8413.002634636105,-3385.2498029171684,2.0684874074074076,5.0,2.9315125925925924,202.77568217363083,287.3788177945005,1,1,1,395,30.0,100,1
950,400,sweep_20260731_141513,probe,3,0,950.8833937823833,100.1,3.9851830388601037,4.191032323120097,3.80241,950.087,4.002170327559476,3.61262030967,4.762157748012427,548.116718,548.516718,2026-07-31T18:24:12.306546+00:00,8641.799661139696,-3614.052855988632,1.9945150000000003,5.0,3.0054849999999997,195.5241005007875,294.6303994673438,1,1,1,386,30.0,100,1
950,400,sweep_20260731_141513,probe,4,0,951.0366278481013,100.1,3.995838136708861,4.201560717750897,3.8167465,949.547,4.019544582837922,3.6241801888355,4.698898614627219,579.479625,579.879625,2026-07-31T18:24:43.622008+00:00,8742.541626296023,-3714.7968300009175,1.9620644255319148,5.0,3.037935574468085,192.3429414803709,297.8115584877604,1,1,1,395,30.0,100,1
