Repository: YILINUMICH/MicroTensileMachine

# MicroTensileMachine

A benchtop micro tensile rig for characterizing **Shape Memory Alloy (SMA / Flexinol) coils** under Joule-heating actuation. The rig captures **force**, **displacement**, **electrical impedance**, and **stage position** as time-aligned streams (joined on a single host `time.time()` clock) so that mechanical and electrical behaviour can be correlated post-hoc.

> **University of Michigan — Robotics, HDR Lab**
> Author: Yilin Ma
> Last major update: 2026-07-14 — README reconciled with the on-disk tree: the sensing + SMA-drive firmware merged into `Firmware_SMASensorHub_PIO/` (former `Firmware_SensorHub_PIO/` + `Firmware_SMADriver_PIO/` retired); added `Firmware_SMARateTest_PIO/` (SMA stream-rate diagnostic), `Firmware_stable/` (frozen baseline), `Experiment_SMACharacterizationV3/`, and `Experiment_SMAThermalCharacterization/`; the SMA recorder moved V2 → V3; `TODO.md` stub removed.
> 2026-07-13 — SMA stream rate raised 15 → 99 Hz (batched M7 USB-CDC writes); a 1 kHz push is built in `Firmware_SMARateTest_PIO/` and ported to `Firmware_SMASensorHub_PIO/`, pending a bench run.
> 2026-06-17 — LDO **dynamic** performance (settling / overshoot / ripple) bench-verified via `Experiment_LDOCharacterization/`. Absolute-voltage accuracy deferred (see TODO).
> 2026-05-28 — ADC↔sensor mapping finalized, SensorHub ring-buffer IPC ported, `ADS1263/` retired to `Archieve/`.

---

# `data/raw/` — capture format and how to read it

Everything in this folder is **what the rig wrote**. Never hand-edit it.
Derived results belong in `../derived/` (the one exception is `cycles.csv`,
which `analysis/analyze_raw.py` writes *inside* each sweep folder as
per-capture provenance).

This file documents the on-disk format of a capture so it can be read from
scratch — including the **voltage → µm and voltage → mN conversions**, which
are the two things a raw file cannot tell you about itself.

Folder prefixes: `console_*` (console sessions), `sweep_*` (condition sweeps),
`pulse_*` (single-pulse captures), `isense_*` / `noise_*` (diagnostics).

---

## 1. A capture is THREE files, not one

Each sweep condition writes a sibling trio:

```
sweep_20260731_155129/
  c23_level_850mA_h400ms.csv           # the samples
  c23_level_850mA_h400ms.meta.json     # clock offset, protocol, capture time
  c23_level_850mA_h400ms.console.log   # firmware markers = the pulse schedule
```

The CSV **cannot be interpreted alone**: the M4↔M7 clock offset lives in
`meta.json` and the heat-pulse schedule lives in `console.log`. The filename
carries the commanded condition (`c<NN>_level_<mA>mA_h<ms>ms`).

`meta.json` for the worked example used throughout this document:

```json
{ "seq": 23, "level_mA": 850.0, "heat_ms": 400, "cool_s": 30.0,
  "cycles": 5, "m4_clock_offset_s": 2.194649,
  "captured_utc": "2026-07-31T21:16:09.075059+00:00" }
```

`cycles: 5` means **6 pulses** — the bootstrap cycle plus five. `captured_utc`
is stamped at *save* time, i.e. after the capture ended.

Console sessions (`console_*/`) instead write continuous `h7.csv` / `stage.csv`
/ `status.csv` / `events.csv` + `video/`; `h7.csv` uses the same row format
described below.

## 2. Row format

Long/tidy — one row per sample per stream, **all streams interleaved in one
file in arrival order**:

```
src,hw_us,value,raw_code,seq
2,596675075,1.77055000,2970490,2389117
1,596676082,4.65150400,1997805871,2389126
```

| column | meaning |
|---|---|
| `src` | stream id — the demux key (§3) |
| `hw_us` | firmware `micros()` timestamp, µs. **32-bit: wraps every 4294.97 s** |
| `value` | physical value — **units depend on `src`** (§3) |
| `raw_code` | pre-conversion code: ADC code for `src=1/2`, DAC code for `src=3/6`, always `0` for `src=4/7` |
| `seq` | **per-`src`** sample counter. A step ≠ 1 means samples were dropped in transport |

There is deliberately **no host timestamp column**. Host stamps are USB-batched

## 4. Voltage → physical units

Raw `value` for `src=1/2` is **volts at the ADC**. The calibration constants are
*not* in the capture; they live in the calibration modules and are copied into
`config.yaml` (`calibration:`) and `analysis/analyze_raw.py`.

## 9. Rules this folder is governed by

- **NO DATA SELECTION.** `analyze_raw.py` emits exactly one row per *commanded*
  cycle — nothing dropped, thresholded, or averaged away. Quality is reported as
  columns (`clipped` / `railed` / `cc_pct` / `bootstrap` / `detect_ok`). This is
  RNN training data; deciding which pulses "count" belongs to the training
  pipeline.
- **Raw stays raw.** Analysis code lives in `../../analysis/`, outputs in
  `../derived/`. The only derived file under `data/raw/` is each sweep's
  `cycles.csv`.
- Captures are **committed on purpose** so results travel with a clone.

See `../../README.md` for the module map and `../../STATUS.md` for per-campaign
history.

File: Experiment_SMAThermalCharacterization/data/raw/aborted/sweep_20260805_210507/summary_report.csv
file,level_mA,heat_ms,cycle,bootstrap,railed,i_mA,dx_um,x_base_um,F_base_mN,dF_mN,clipped
c00_level_650mA_h300ms,650,300,1,1,0,643.52,437.43,-4287.55,197.788,33.756,0
c00_level_650mA_h300ms,650,300,2,0,0,654.78,452.14,-4271.84,199.624,34.264,0
c00_level_650mA_h300ms,650,300,3,0,0,641.23,459.44,-4270.35,200.085,34.515,0
c00_level_650mA_h300ms,650,300,4,0,0,658.41,438.15,-4287.63,198.709,33.095,0
c00_level_650mA_h300ms,650,300,5,0,0,663.50,466.48,-4291.64,197.942,34.612,0
c00_level_650mA_h300ms,650,300,6,0,0,652.99,450.24,-4293.72,197.871,34.129,0
