Repository: YILINUMICH/MicroTensileMachine

# MicroTensileMachine

A benchtop micro tensile rig for characterizing **Shape Memory Alloy (SMA / Flexinol) coils** under Joule-heating actuation. The rig captures **force**, **displacement**, **electrical impedance**, and **stage position** as time-aligned streams (joined on a single host `time.time()` clock) so that mechanical and electrical behaviour can be correlated post-hoc.

> **University of Michigan — Robotics, HDR Lab**
> Author: Yilin Ma
> Last major update: 2026-07-14 — README reconciled with the on-disk tree: the sensing + SMA-drive firmware merged into `Firmware_SMASensorHub_PIO/` (former `Firmware_SensorHub_PIO/` + `Firmware_SMADriver_PIO/` retired); added `Firmware_SMARateTest_PIO/` (SMA stream-rate diagnostic), `Firmware_stable/` (frozen baseline), `Experiment_SMACharacterizationV3/`, and `Experiment_SMAThermalCharacterization/`; the SMA recorder moved V2 → V3; `TODO.md` stub removed.
> 2026-07-13 — SMA stream rate raised 15 → 99 Hz (batched M7 USB-CDC writes); a 1 kHz push is built in `Firmware_SMARateTest_PIO/` and ported to `Firmware_SMASensorHub_PIO/`, pending a bench run.
> 2026-06-17 — LDO **dynamic** performance (settling / overshoot / ripple) bench-verified via `Experiment_LDOCharacterization/`. Absolute-voltage accuracy deferred (see TODO).
> 2026-05-28 — ADC↔sensor mapping finalized, SensorHub ring-buffer IPC ported, `ADS1263/` retired to `Archieve/`.

---

# `data/raw/` — capture format and how to read it

Everything in this folder is **what the rig wrote**. Never hand-edit it.
Derived results belong in `../derived/` (the one exception is `cycles.csv`,
which `analysis/analyze_raw.py` writes *inside* each sweep folder as
per-capture provenance).

This file documents the on-disk format of a capture so it can be read from
scratch — including the **voltage → µm and voltage → mN conversions**, which
are the two things a raw file cannot tell you about itself.

Folder prefixes: `console_*` (console sessions), `sweep_*` (condition sweeps),
`pulse_*` (single-pulse captures), `isense_*` / `noise_*` (diagnostics).

---

## 1. A capture is THREE files, not one

Each sweep condition writes a sibling trio:

```
sweep_20260731_155129/
  c23_level_850mA_h400ms.csv           # the samples
  c23_level_850mA_h400ms.meta.json     # clock offset, protocol, capture time
  c23_level_850mA_h400ms.console.log   # firmware markers = the pulse schedule
```

The CSV **cannot be interpreted alone**: the M4↔M7 clock offset lives in
`meta.json` and the heat-pulse schedule lives in `console.log`. The filename
carries the commanded condition (`c<NN>_level_<mA>mA_h<ms>ms`).

`meta.json` for the worked example used throughout this document:

```json
{ "seq": 23, "level_mA": 850.0, "heat_ms": 400, "cool_s": 30.0,
  "cycles": 5, "m4_clock_offset_s": 2.194649,
  "captured_utc": "2026-07-31T21:16:09.075059+00:00" }
```

`cycles: 5` means **6 pulses** — the bootstrap cycle plus five. `captured_utc`
is stamped at *save* time, i.e. after the capture ended.

Console sessions (`console_*/`) instead write continuous `h7.csv` / `stage.csv`
/ `status.csv` / `events.csv` + `video/`; `h7.csv` uses the same row format
described below.

## 2. Row format

Long/tidy — one row per sample per stream, **all streams interleaved in one
file in arrival order**:

```
src,hw_us,value,raw_code,seq
2,596675075,1.77055000,2970490,2389117
1,596676082,4.65150400,1997805871,2389126
```

| column | meaning |
|---|---|
| `src` | stream id — the demux key (§3) |
| `hw_us` | firmware `micros()` timestamp, µs. **32-bit: wraps every 4294.97 s** |
| `value` | physical value — **units depend on `src`** (§3) |
| `raw_code` | pre-conversion code: ADC code for `src=1/2`, DAC code for `src=3/6`, always `0` for `src=4/7` |
| `seq` | **per-`src`** sample counter. A step ≠ 1 means samples were dropped in transport |

There is deliberately **no host timestamp column**. Host stamps are USB-batched

## 4. Voltage → physical units

Raw `value` for `src=1/2` is **volts at the ADC**. The calibration constants are
*not* in the capture; they live in the calibration modules and are copied into
`config.yaml` (`calibration:`) and `analysis/analyze_raw.py`.

## 9. Rules this folder is governed by

- **NO DATA SELECTION.** `analyze_raw.py` emits exactly one row per *commanded*
  cycle — nothing dropped, thresholded, or averaged away. Quality is reported as
  columns (`clipped` / `railed` / `cc_pct` / `bootstrap` / `detect_ok`). This is
  RNN training data; deciding which pulses "count" belongs to the training
  pipeline.
- **Raw stays raw.** Analysis code lives in `../../analysis/`, outputs in
  `../derived/`. The only derived file under `data/raw/` is each sweep's
  `cycles.csv`.
- Captures are **committed on purpose** so results travel with a clone.

See `../../README.md` for the module map and `../../STATUS.md` for per-campaign
history.

File: Experiment_SMAThermalCharacterization/data/raw/campaigns/20260731_dynalloy_15mm_cool30s/sweep_20260731_155129/summary_report.csv
file,level_mA,heat_ms,cycle,bootstrap,railed,i_mA,dx_um,x_base_um,F_base_mN,dF_mN,clipped
c00_level_350mA_h200ms,350,200,1,1,0,347.97,204.61,-4124.17,183.209,6.973,0
c00_level_350mA_h200ms,350,200,2,0,0,350.86,192.15,-3961.06,188.115,6.449,0
c00_level_350mA_h200ms,350,200,3,0,0,345.78,195.35,-3932.38,189.145,6.631,0
c00_level_350mA_h200ms,350,200,4,0,0,351.76,209.53,-3939.72,188.862,7.273,0
c00_level_350mA_h200ms,350,200,5,0,0,351.10,203.70,-3910.45,190.065,6.670,0
c00_level_350mA_h200ms,350,200,6,0,0,348.67,195.09,-3944.34,188.644,6.611,0
c01_level_450mA_h200ms,450,200,1,1,0,446.47,344.94,-4101.57,183.903,11.198,0
c01_level_450mA_h200ms,450,200,2,0,0,447.19,369.83,-3922.19,189.653,11.649,0
c01_level_450mA_h200ms,450,200,3,0,0,445.23,343.51,-3962.99,188.149,11.078,0
c01_level_450mA_h200ms,450,200,4,0,0,448.49,362.20,-3918.31,189.799,11.413,0
c01_level_450mA_h200ms,450,200,5,0,0,448.24,344.70,-3914.01,189.820,10.724,0
c01_level_450mA_h200ms,450,200,6,0,0,443.96,339.88,-3928.99,189.137,11.043,0
c02_level_550mA_h200ms,550,200,1,1,0,546.75,532.84,-4101.50,183.795,17.091,0
c02_level_550mA_h200ms,550,200,2,0,0,548.23,568.83,-3896.99,190.445,17.568,0
c02_level_550mA_h200ms,550,200,3,0,0,547.87,529.96,-3947.11,188.466,16.888,0
c02_level_550mA_h200ms,550,200,4,0,0,544.86,546.34,-3908.91,189.692,17.225,0
c02_level_550mA_h200ms,550,200,5,0,0,547.30,551.35,-3932.22,189.038,17.925,0
c02_level_550mA_h200ms,550,200,6,0,0,547.10,552.96,-3908.62,190.022,17.511,0
c03_level_650mA_h200ms,650,200,1,1,0,646.16,781.15,-4097.51,183.853,24.669,0
c03_level_650mA_h200ms,650,200,2,0,0,645.66,824.52,-3913.48,189.863,26.443,0
c03_level_650mA_h200ms,650,200,3,0,0,647.71,852.89,-3863.05,191.402,27.006,0
c03_level_650mA_h200ms,650,200,4,0,0,646.41,786.27,-3907.58,189.594,25.375,0
c03_level_650mA_h200ms,650,200,5,0,0,644.34,793.21,-3936.81,188.904,25.126,0
c03_level_650mA_h200ms,650,200,6,0,0,645.19,787.46,-3921.93,189.220,25.452,0
c04_level_750mA_h200ms,750,200,1,1,0,746.11,1099.54,-4067.85,184.657,35.321,0
c04_level_750mA_h200ms,750,200,2,0,0,745.68,1176.69,-3903.51,190.010,38.027,0
c04_level_750mA_h200ms,750,200,3,0,0,745.07,1157.61,-3853.75,191.622,37.454,0
c04_level_750mA_h200ms,750,200,4,0,0,745.10,1157.13,-3868.20,190.931,37.214,0
c04_level_750mA_h200ms,750,200,5,0,0,743.97,1129.04,-3822.33,192.393,36.406,0
c04_level_750mA_h200ms,750,200,6,0,0,745.28,1132.35,-3861.66,191.122,36.001,0
c05_level_850mA_h200ms,850,200,1,1,0,845.39,1533.37,-4059.41,184.984,49.028,0
c05_level_850mA_h200ms,850,200,2,0,0,844.24,1649.12,-3871.74,190.790,53.583,0
c05_level_850mA_h200ms,850,200,3,0,0,843.40,1642.68,-3836.51,191.683,53.240,0
c05_level_850mA_h200ms,850,200,4,0,0,844.96,1629.29,-3873.82,190.832,51.917,0
c05_level_850mA_h200ms,850,200,5,0,0,844.53,1694.62,-3816.19,192.634,54.232,0
c05_level_850mA_h200ms,850,200,6,0,0,844.54,1626.38,-3859.84,191.036,52.487,0
c06_level_950mA_h200ms,950,200,1,1,0,943.76,2293.30,-4035.89,185.713,73.693,0
c06_level_950mA_h200ms,950,200,2,0,0,944.15,2519.08,-3778.77,193.696,80.235,0
c06_level_950mA_h200ms,950,200,3,0,0,943.73,2493.94,-3804.80,192.681,79.160,0
c06_level_950mA_h200ms,950,200,4,0,0,943.05,2369.26,-3790.68,193.053,75.700,0
c06_level_950mA_h200ms,950,200,5,0,0,941.93,2502.77,-3737.96,194.677,79.796,0
c06_level_950mA_h200ms,950,200,6,0,0,943.25,2594.69,-3716.74,195.720,81.753,0
c07_level_150mA_h300ms,150,300,1,1,0,151.77,101.85,-4041.50,185.628,3.494,0
c07_level_150mA_h300ms,150,300,2,0,0,150.30,48.19,-3860.72,191.267,1.999,0
c07_level_150mA_h300ms,150,300,3,0,0,150.79,32.03,-3841.14,191.837,1.537,0
c07_level_150mA_h300ms,150,300,4,0,0,148.52,41.59,-3826.51,192.308,1.879,0
c07_level_150mA_h300ms,150,300,5,0,0,149.99,31.31,-3867.35,190.679,1.813,0
c07_level_150mA_h300ms,150,300,6,0,0,150.92,24.58,-3852.93,191.270,1.405,0
c08_level_250mA_h300ms,250,300,1,1,0,250.39,144.61,-4047.30,185.393,4.691,0
c08_level_250mA_h300ms,250,300,2,0,0,249.31,144.24,-3843.28,191.780,4.970,0
c08_level_250mA_h300ms,250,300,3,0,0,252.96,128.64,-3902.71,189.631,4.764,0
c08_level_250mA_h300ms,250,300,4,0,0,254.07,134.05,-3870.98,190.796,4.754,0
c08_level_250mA_h300ms,250,300,5,0,0,245.76,133.44,-3865.23,191.120,4.573,0
c08_level_250mA_h300ms,250,300,6,0,0,249.70,135.48,-3906.00,189.616,5.033,0
c09_level_350mA_h300ms,350,300,1,1,0,347.53,316.23,-4033.54,185.835,10.374,0
c09_level_350mA_h300ms,350,300,2,0,0,349.75,273.08,-3899.46,189.814,8.815,0
c09_level_350mA_h300ms,350,300,3,0,0,349.89,273.76,-3908.70,189.524,8.763,0
c09_level_350mA_h300ms,350,300,4,0,0,348.89,281.74,-3915.37,189.274,9.235,0
c09_level_350mA_h300ms,350,300,5,0,0,350.40,295.86,-3893.94,190.155,9.660,0
c09_level_350mA_h300ms,350,300,6,0,0,348.14,269.44,-3899.95,189.813,8.695,0
c10_level_450mA_h300ms,450,300,1,1,0,447.70,504.49,-4065.59,184.838,15.942,0
c10_level_450mA_h300ms,450,300,2,0,0,448.46,471.15,-3948.67,188.058,15.691,0
c10_level_450mA_h300ms,450,300,3,0,0,447.07,527.71,-3864.07,191.218,16.995,0
c10_level_450mA_h300ms,450,300,4,0,0,443.79,487.94,-3894.44,189.876,16.189,0
c10_level_450mA_h300ms,450,300,5,0,0,448.54,500.97,-3931.45,188.848,16.312,0
c10_level_450mA_h300ms,450,300,6,0,0,447.04,512.20,-3879.88,190.673,16.565,0
c11_level_550mA_h300ms,550,300,1,1,0,547.23,783.11,-4052.75,185.202,25.491,0
c11_level_550mA_h300ms,550,300,2,0,0,548.26,845.71,-3889.46,190.224,27.062,0
c11_level_550mA_h300ms,550,300,3,0,0,547.59,822.06,-3889.67,190.229,26.338,0
c11_level_550mA_h300ms,550,300,4,0,0,547.83,848.87,-3854.64,191.366,27.295,0
c11_level_550mA_h300ms,550,300,5,0,0,548.04,820.36,-3886.83,190.092,26.818,0
c11_level_550mA_h300ms,550,300,6,0,0,546.98,819.24,-3876.18,190.334,26.431,0
c12_level_650mA_h300ms,650,300,1,1,0,647.53,1239.39,-4049.36,185.329,39.322,0
c12_level_650mA_h300ms,650,300,2,0,0,648.21,1366.45,-3819.22,192.457,43.444,0
c12_level_650mA_h300ms,650,300,3,0,0,647.22,1260.15,-3897.52,189.812,40.468,0
c12_level_650mA_h300ms,650,300,4,0,0,647.01,1264.53,-3870.86,190.617,40.762,0
c12_level_650mA_h300ms,650,300,5,0,0,647.52,1305.12,-3840.26,191.853,41.386,0
c12_level_650mA_h300ms,650,300,6,0,0,646.84,1258.85,-3865.28,190.790,40.655,0
c13_level_750mA_h300ms,750,300,1,1,0,748.05,1911.76,-4070.48,184.671,60.792,0
c13_level_750mA_h300ms,750,300,2,0,0,746.86,2059.13,-3887.31,190.158,65.440,0
c13_level_750mA_h300ms,750,300,3,0,0,746.48,2136.15,-3875.92,190.505,67.837,0
c13_level_750mA_h300ms,750,300,4,0,0,746.87,2045.72,-3868.12,190.707,65.102,0
c13_level_750mA_h300ms,750,300,5,0,0,746.56,2062.60,-3847.81,191.262,65.413,0
c13_level_750mA_h300ms,750,300,6,0,0,747.27,2121.80,-3859.81,191.047,67.025,0
c14_level_850mA_h300ms,850,300,1,1,0,846.73,3172.63,-4070.92,184.643,100.180,0
c14_level_850mA_h300ms,850,300,2,0,0,845.56,3605.49,-3823.78,192.102,114.529,0
c14_level_850mA_h300ms,850,300,3,0,0,844.87,3420.51,-3687.02,196.205,106.937,0
c14_level_850mA_h300ms,850,300,4,0,0,845.69,3371.04,-3713.33,195.419,106.601,0
c14_level_850mA_h300ms,850,300,5,0,0,847.58,3441.38,-3666.44,196.823,107.719,0
c14_level_850mA_h300ms,850,300,6,0,0,845.43,3561.68,-3646.95,197.767,111.507,0
c15_level_950mA_h300ms,950,300,1,1,0,946.07,5808.02,-4049.46,185.271,183.452,0
c15_level_950mA_h300ms,950,300,2,0,0,945.70,6032.95,-3491.30,202.323,192.582,0
c15_level_950mA_h300ms,950,300,3,0,0,945.79,5965.14,-3635.19,197.773,188.728,0
c15_level_950mA_h300ms,950,300,4,0,0,945.63,6122.01,-3458.04,203.403,192.997,0
c15_level_950mA_h300ms,950,300,5,0,0,945.77,6125.65,-3511.65,202.052,192.534,0
c15_level_950mA_h300ms,950,300,6,0,0,944.33,6073.31,-3545.81,200.806,190.872,0
c16_level_150mA_h400ms,150,400,1,1,0,149.42,104.62,-4144.57,182.276,3.595,0
c16_level_150mA_h400ms,150,400,2,0,0,151.36,44.10,-3949.16,188.231,2.048,0
c16_level_150mA_h400ms,150,400,3,0,0,154.62,72.93,-4029.85,185.785,2.637,0
c16_level_150mA_h400ms,150,400,4,0,0,150.81,30.96,-4023.92,185.953,1.485,0
c16_level_150mA_h400ms,150,400,5,0,0,149.26,39.88,-3956.70,188.039,1.792,0
c16_level_150mA_h400ms,150,400,6,0,0,148.31,41.86,-3950.86,188.246,2.132,0
c17_level_250mA_h400ms,250,400,1,1,0,250.26,202.69,-4143.72,182.253,6.656,0
c17_level_250mA_h400ms,250,400,2,0,0,251.75,172.56,-4000.86,186.471,5.935,0
c17_level_250mA_h400ms,250,400,3,0,0,247.68,163.42,-4015.89,186.123,5.664,0
c17_level_250mA_h400ms,250,400,4,0,0,253.43,177.93,-4005.39,186.482,6.118,0
c17_level_250mA_h400ms,250,400,5,0,0,250.28,173.38,-3945.78,188.375,6.448,0
c17_level_250mA_h400ms,250,400,6,0,0,250.39,176.26,-3946.42,188.291,6.486,0
c18_level_350mA_h400ms,350,400,1,1,0,347.08,384.83,-4133.96,182.575,12.822,0
c18_level_350mA_h400ms,350,400,2,0,0,348.02,383.62,-4028.77,185.869,12.195,0
c18_level_350mA_h400ms,350,400,3,0,0,350.26,368.65,-3986.09,187.063,12.092,0
c18_level_350mA_h400ms,350,400,4,0,0,346.13,367.26,-4011.06,186.444,11.817,0
c18_level_350mA_h400ms,350,400,5,0,0,346.02,370.48,-4028.84,185.827,11.870,0
c18_level_350mA_h400ms,350,400,6,0,0,349.46,352.40,-3966.66,187.641,11.573,0
c19_level_450mA_h400ms,450,400,1,1,0,450.13,671.57,-4150.97,182.004,21.846,0
c19_level_450mA_h400ms,450,400,2,0,0,446.43,715.09,-3975.22,187.390,22.787,0
c19_level_450mA_h400ms,450,400,3,0,0,447.98,681.88,-3968.28,187.473,21.955,0
c19_level_450mA_h400ms,450,400,4,0,0,447.23,707.00,-4012.85,186.331,22.464,0
c19_level_450mA_h400ms,450,400,5,0,0,450.53,703.62,-3935.57,188.653,22.642,0
c19_level_450mA_h400ms,450,400,6,0,0,448.07,684.61,-3959.03,187.692,22.137,0
c20_level_550mA_h400ms,550,400,1,1,0,548.67,1145.66,-4005.06,186.515,36.543,0
c20_level_550mA_h400ms,550,400,2,0,0,548.71,1127.17,-3944.52,188.139,36.342,0
c20_level_550mA_h400ms,550,400,3,0,0,548.65,1160.06,-3971.41,187.246,37.554,0
c20_level_550mA_h400ms,550,400,4,0,0,547.94,1133.05,-3939.48,188.489,36.323,0
c20_level_550mA_h400ms,550,400,5,0,0,549.59,1156.22,-4159.48,181.821,36.656,0
c20_level_550mA_h400ms,550,400,6,0,0,547.76,1171.26,-4010.66,186.373,37.479,0
c21_level_650mA_h400ms,650,400,1,1,0,648.31,1847.98,-4160.07,181.860,58.496,0
c21_level_650mA_h400ms,650,400,2,0,0,648.00,2095.36,-3932.56,188.735,66.233,0
c21_level_650mA_h400ms,650,400,3,0,0,648.86,2150.35,-3894.90,190.069,67.975,0
c21_level_650mA_h400ms,650,400,4,0,0,648.96,2175.13,-3873.99,190.621,68.380,0
c21_level_650mA_h400ms,650,400,5,0,0,647.90,2057.26,-3905.18,189.652,64.768,0
c21_level_650mA_h400ms,650,400,6,0,0,648.08,1877.52,-3976.83,187.145,59.654,0
c22_level_750mA_h400ms,750,400,1,1,0,747.35,3320.09,-4154.93,181.960,104.512,0
c22_level_750mA_h400ms,750,400,2,0,0,747.88,3682.50,-3916.03,188.949,116.125,0
c22_level_750mA_h400ms,750,400,3,0,0,747.82,3449.64,-3841.18,191.442,107.788,0
c22_level_750mA_h400ms,750,400,4,0,0,747.24,3680.07,-3779.84,193.660,114.637,0
c22_level_750mA_h400ms,750,400,5,0,0,747.00,3973.62,-3758.43,194.282,126.653,0
c22_level_750mA_h400ms,750,400,6,0,0,747.10,3555.81,-3809.99,192.327,111.592,0
c23_level_850mA_h400ms,850,400,1,1,0,847.74,6143.86,-4151.24,182.156,193.482,0
c23_level_850mA_h400ms,850,400,2,0,0,846.73,6479.25,-3782.31,193.411,202.386,0
c23_level_850mA_h400ms,850,400,3,0,0,846.89,6788.63,-3694.06,196.032,216.020,0
c23_level_850mA_h400ms,850,400,4,0,0,847.36,6513.32,-3793.25,192.904,205.627,0
c23_level_850mA_h400ms,850,400,5,0,0,846.75,6890.98,-3740.79,194.806,218.332,0
c23_level_850mA_h400ms,850,400,6,0,0,846.29,6373.64,-3756.88,194.043,200.976,0
