Repository: YILINUMICH/MicroTensileMachine

# MicroTensileMachine

A benchtop micro tensile rig for characterizing **Shape Memory Alloy (SMA / Flexinol) coils** under Joule-heating actuation. The rig captures **force**, **displacement**, **electrical impedance**, and **stage position** as time-aligned streams (joined on a single host `time.time()` clock) so that mechanical and electrical behaviour can be correlated post-hoc.

> **University of Michigan — Robotics, HDR Lab**
> Author: Yilin Ma
> Last major update: 2026-07-14 — README reconciled with the on-disk tree: the sensing + SMA-drive firmware merged into `Firmware_SMASensorHub_PIO/` (former `Firmware_SensorHub_PIO/` + `Firmware_SMADriver_PIO/` retired); added `Firmware_SMARateTest_PIO/` (SMA stream-rate diagnostic), `Firmware_stable/` (frozen baseline), `Experiment_SMACharacterizationV3/`, and `Experiment_SMAThermalCharacterization/`; the SMA recorder moved V2 → V3; `TODO.md` stub removed.
> 2026-07-13 — SMA stream rate raised 15 → 99 Hz (batched M7 USB-CDC writes); a 1 kHz push is built in `Firmware_SMARateTest_PIO/` and ported to `Firmware_SMASensorHub_PIO/`, pending a bench run.
> 2026-06-17 — LDO **dynamic** performance (settling / overshoot / ripple) bench-verified via `Experiment_LDOCharacterization/`. Absolute-voltage accuracy deferred (see TODO).
> 2026-05-28 — ADC↔sensor mapping finalized, SensorHub ring-buffer IPC ported, `ADS1263/` retired to `Archieve/`.

---

# `data/raw/` — capture format and how to read it

Everything in this folder is **what the rig wrote**. Never hand-edit it.
Derived results belong in `../derived/` (the one exception is `cycles.csv`,
which `analysis/analyze_raw.py` writes *inside* each sweep folder as
per-capture provenance).

This file documents the on-disk format of a capture so it can be read from
scratch — including the **voltage → µm and voltage → mN conversions**, which
are the two things a raw file cannot tell you about itself.

Folder prefixes: `console_*` (console sessions), `sweep_*` (condition sweeps),
`pulse_*` (single-pulse captures), `isense_*` / `noise_*` (diagnostics).

---

## 1. A capture is THREE files, not one

Each sweep condition writes a sibling trio:

```
sweep_20260731_155129/
  c23_level_850mA_h400ms.csv           # the samples
  c23_level_850mA_h400ms.meta.json     # clock offset, protocol, capture time
  c23_level_850mA_h400ms.console.log   # firmware markers = the pulse schedule
```

The CSV **cannot be interpreted alone**: the M4↔M7 clock offset lives in
`meta.json` and the heat-pulse schedule lives in `console.log`. The filename
carries the commanded condition (`c<NN>_level_<mA>mA_h<ms>ms`).

`meta.json` for the worked example used throughout this document:

```json
{ "seq": 23, "level_mA": 850.0, "heat_ms": 400, "cool_s": 30.0,
  "cycles": 5, "m4_clock_offset_s": 2.194649,
  "captured_utc": "2026-07-31T21:16:09.075059+00:00" }
```

`cycles: 5` means **6 pulses** — the bootstrap cycle plus five. `captured_utc`
is stamped at *save* time, i.e. after the capture ended.

Console sessions (`console_*/`) instead write continuous `h7.csv` / `stage.csv`
/ `status.csv` / `events.csv` + `video/`; `h7.csv` uses the same row format
described below.

## 2. Row format

Long/tidy — one row per sample per stream, **all streams interleaved in one
file in arrival order**:

```
src,hw_us,value,raw_code,seq
2,596675075,1.77055000,2970490,2389117
1,596676082,4.65150400,1997805871,2389126
```

| column | meaning |
|---|---|
| `src` | stream id — the demux key (§3) |
| `hw_us` | firmware `micros()` timestamp, µs. **32-bit: wraps every 4294.97 s** |
| `value` | physical value — **units depend on `src`** (§3) |
| `raw_code` | pre-conversion code: ADC code for `src=1/2`, DAC code for `src=3/6`, always `0` for `src=4/7` |
| `seq` | **per-`src`** sample counter. A step ≠ 1 means samples were dropped in transport |

There is deliberately **no host timestamp column**. Host stamps are USB-batched

## 4. Voltage → physical units

Raw `value` for `src=1/2` is **volts at the ADC**. The calibration constants are
*not* in the capture; they live in the calibration modules and are copied into
`config.yaml` (`calibration:`) and `analysis/analyze_raw.py`.

## 9. Rules this folder is governed by

- **NO DATA SELECTION.** `analyze_raw.py` emits exactly one row per *commanded*
  cycle — nothing dropped, thresholded, or averaged away. Quality is reported as
  columns (`clipped` / `railed` / `cc_pct` / `bootstrap` / `detect_ok`). This is
  RNN training data; deciding which pulses "count" belongs to the training
  pipeline.
- **Raw stays raw.** Analysis code lives in `../../analysis/`, outputs in
  `../derived/`. The only derived file under `data/raw/` is each sweep's
  `cycles.csv`.
- Captures are **committed on purpose** so results travel with a clone.

See `../../README.md` for the module map and `../../STATUS.md` for per-campaign
history.

File: Experiment_SMAThermalCharacterization/data/raw/campaigns/20260805_dynalloy_10mm/sweep_20260805_154528/summary_report.csv
file,level_mA,heat_ms,cycle,bootstrap,railed,i_mA,dx_um,x_base_um,F_base_mN,dF_mN,clipped
c00_level_200mA_h100ms,200,100,1,1,0,203.90,21.78,-4667.83,291.397,2.074,0
c00_level_200mA_h100ms,200,100,2,0,0,205.66,23.01,-4621.02,295.031,2.192,0
c00_level_200mA_h100ms,200,100,3,0,0,199.88,22.05,-4658.03,292.263,2.164,0
c00_level_200mA_h100ms,200,100,4,0,0,199.82,14.92,-4628.28,294.410,1.647,0
c00_level_200mA_h100ms,200,100,5,0,0,206.74,31.68,-4645.86,293.077,3.014,0
c00_level_200mA_h100ms,200,100,6,0,0,201.67,14.08,-4653.27,292.559,1.545,0
c01_level_200mA_h200ms,200,200,1,1,0,197.19,44.84,-4670.13,291.170,4.036,0
c01_level_200mA_h200ms,200,200,2,0,0,202.37,17.68,-4648.57,292.909,1.933,0
c01_level_200mA_h200ms,200,200,3,0,0,200.23,23.01,-4631.03,294.294,2.268,0
c01_level_200mA_h200ms,200,200,4,0,0,199.93,15.46,-4635.19,293.888,1.831,0
c01_level_200mA_h200ms,200,200,5,0,0,200.29,17.70,-4643.10,293.316,1.891,0
c01_level_200mA_h200ms,200,200,6,0,0,200.38,27.46,-4628.66,294.428,2.734,0
c02_level_200mA_h300ms,200,300,1,1,0,200.73,29.88,-4672.39,290.964,2.979,0
c02_level_200mA_h300ms,200,300,2,0,0,202.16,26.33,-4620.62,295.040,2.497,0
c02_level_200mA_h300ms,200,300,3,0,0,203.41,32.98,-4623.46,294.919,2.858,0
c02_level_200mA_h300ms,200,300,4,0,0,199.05,30.33,-4628.24,294.428,2.828,0
c02_level_200mA_h300ms,200,300,5,0,0,197.84,32.02,-4646.55,293.048,3.005,0
c02_level_200mA_h300ms,200,300,6,0,0,198.55,38.90,-4660.24,291.995,3.380,0
c03_level_200mA_h400ms,200,400,1,1,0,201.71,38.90,-4678.02,290.426,3.539,0
c03_level_200mA_h400ms,200,400,2,0,0,199.58,30.56,-4638.71,293.573,3.049,0
c03_level_200mA_h400ms,200,400,3,0,0,202.56,33.15,-4654.47,292.413,2.882,0
c03_level_200mA_h400ms,200,400,4,0,0,203.00,41.87,-4619.87,295.107,3.744,0
c03_level_200mA_h400ms,200,400,5,0,0,198.15,27.19,-4629.88,294.341,2.364,0
c03_level_200mA_h400ms,200,400,6,0,0,201.13,42.80,-4631.89,294.140,3.704,0
c04_level_250mA_h500ms,250,500,1,1,0,249.44,75.85,-4683.45,290.044,6.061,0
c04_level_250mA_h500ms,250,500,2,0,0,251.49,80.72,-4649.48,292.822,6.404,0
c04_level_250mA_h500ms,250,500,3,0,0,247.19,82.71,-4649.32,292.812,6.857,0
c04_level_250mA_h500ms,250,500,4,0,0,250.69,80.58,-4633.15,294.103,6.155,0
c04_level_250mA_h500ms,250,500,5,0,0,253.98,81.09,-4650.43,292.765,6.543,0
c04_level_250mA_h500ms,250,500,6,0,0,249.76,85.72,-4641.88,293.387,6.795,0
c05_level_350mA_h500ms,350,500,1,1,0,347.73,171.34,-4676.06,290.647,13.114,0
c05_level_350mA_h500ms,350,500,2,0,0,348.56,186.49,-4614.12,295.510,14.231,0
c05_level_350mA_h500ms,350,500,3,0,0,350.07,179.98,-4635.54,293.901,14.023,0
c05_level_350mA_h500ms,350,500,4,0,0,349.68,190.73,-4622.83,294.863,14.745,0
c05_level_350mA_h500ms,350,500,5,0,0,350.43,168.16,-4647.20,292.872,13.008,0
c05_level_350mA_h500ms,350,500,6,0,0,350.26,190.06,-4628.64,294.399,14.452,0
c06_level_450mA_h500ms,450,500,1,1,0,447.89,342.37,-4684.43,290.003,26.312,0
c06_level_450mA_h500ms,450,500,2,0,0,447.66,330.59,-4627.57,294.342,25.209,0
c06_level_450mA_h500ms,450,500,3,0,0,449.15,329.06,-4649.19,292.539,25.088,0
c06_level_450mA_h500ms,450,500,4,0,0,449.33,340.48,-4597.75,296.557,26.011,0
c06_level_450mA_h500ms,450,500,5,0,0,449.27,325.82,-4626.47,294.374,25.202,0
c06_level_450mA_h500ms,450,500,6,0,0,449.20,360.48,-4603.01,296.100,27.499,0
c07_level_550mA_h500ms,550,500,1,1,0,547.92,583.65,-4679.33,290.448,44.628,0
c07_level_550mA_h500ms,550,500,2,0,0,549.00,640.01,-4592.65,296.894,49.396,0
c07_level_550mA_h500ms,550,500,3,0,0,547.86,623.62,-4616.37,295.167,47.933,0
c07_level_550mA_h500ms,550,500,4,0,0,548.78,629.57,-4597.82,296.470,48.499,0
c07_level_550mA_h500ms,550,500,5,0,0,549.05,546.30,-4628.09,294.323,41.323,0
c07_level_550mA_h500ms,550,500,6,0,0,548.47,600.58,-4589.88,297.137,46.057,0
c08_level_650mA_h500ms,650,500,1,1,0,648.96,1109.06,-4674.04,291.096,85.674,0
c08_level_650mA_h500ms,650,500,2,0,0,648.52,1180.65,-4596.80,296.894,92.257,0
c08_level_650mA_h500ms,650,500,3,0,0,648.26,1109.10,-4585.25,297.762,85.926,0
c08_level_650mA_h500ms,650,500,4,0,0,648.17,1100.53,-4593.17,297.208,85.936,0
c08_level_650mA_h500ms,650,500,5,0,0,648.80,1158.93,-4563.90,299.254,91.445,0
c08_level_650mA_h500ms,650,500,6,0,0,648.62,1044.14,-4577.74,298.344,82.878,0
c09_level_750mA_h500ms,750,500,1,1,0,748.07,2241.01,-4670.04,291.372,176.125,0
c09_level_750mA_h500ms,750,500,2,0,0,747.90,2317.84,-4540.90,301.055,183.096,0
c09_level_750mA_h500ms,750,500,3,0,0,747.83,2289.50,-4524.90,302.184,178.951,0
c09_level_750mA_h500ms,750,500,4,0,0,747.55,2190.90,-4516.48,302.801,171.522,0
c09_level_750mA_h500ms,750,500,5,0,0,748.58,2214.48,-4548.99,300.361,172.900,0
c09_level_750mA_h500ms,750,500,6,0,0,747.41,2465.32,-4514.18,302.972,190.533,1
c10_level_850mA_h500ms,850,500,1,1,0,848.10,4520.10,-4674.41,291.072,202.434,1
c10_level_850mA_h500ms,850,500,2,0,0,847.87,4622.01,-4478.32,305.855,187.650,1
c10_level_850mA_h500ms,850,500,3,0,0,847.94,4520.35,-4455.64,307.510,185.996,1
c10_level_850mA_h500ms,850,500,4,0,0,848.97,4530.82,-4490.04,304.984,188.522,1
c10_level_850mA_h500ms,850,500,5,0,0,847.13,4471.11,-4487.11,305.237,188.269,1
c10_level_850mA_h500ms,850,500,6,0,0,847.91,4577.74,-4433.82,309.242,184.264,1
c11_level_950mA_h500ms,950,500,1,1,0,948.04,6873.23,-4667.04,291.750,201.755,1
c11_level_950mA_h500ms,950,500,2,0,0,946.90,7491.13,-4486.11,304.964,188.541,1
c11_level_950mA_h500ms,950,500,3,0,0,947.34,7350.77,-4549.11,299.377,194.129,1
c11_level_950mA_h500ms,950,500,4,0,0,947.21,7641.41,-4500.04,303.034,190.471,1
c11_level_950mA_h500ms,950,500,5,0,0,947.87,7771.07,-4519.35,301.217,192.289,1
c11_level_950mA_h500ms,950,500,6,0,0,947.27,7623.45,-4558.18,297.903,195.603,1
