Repository: YILINUMICH/MicroTensileMachine

# MicroTensileMachine

A benchtop micro tensile rig for characterizing **Shape Memory Alloy (SMA / Flexinol) coils** under Joule-heating actuation. The rig captures **force**, **displacement**, **electrical impedance**, and **stage position** as time-aligned streams (joined on a single host `time.time()` clock) so that mechanical and electrical behaviour can be correlated post-hoc.

> **University of Michigan — Robotics, HDR Lab**
> Author: Yilin Ma
> Last major update: 2026-07-14 — README reconciled with the on-disk tree: the sensing + SMA-drive firmware merged into `Firmware_SMASensorHub_PIO/` (former `Firmware_SensorHub_PIO/` + `Firmware_SMADriver_PIO/` retired); added `Firmware_SMARateTest_PIO/` (SMA stream-rate diagnostic), `Firmware_stable/` (frozen baseline), `Experiment_SMACharacterizationV3/`, and `Experiment_SMAThermalCharacterization/`; the SMA recorder moved V2 → V3; `TODO.md` stub removed.
> 2026-07-13 — SMA stream rate raised 15 → 99 Hz (batched M7 USB-CDC writes); a 1 kHz push is built in `Firmware_SMARateTest_PIO/` and ported to `Firmware_SMASensorHub_PIO/`, pending a bench run.
> 2026-06-17 — LDO **dynamic** performance (settling / overshoot / ripple) bench-verified via `Experiment_LDOCharacterization/`. Absolute-voltage accuracy deferred (see TODO).
> 2026-05-28 — ADC↔sensor mapping finalized, SensorHub ring-buffer IPC ported, `ADS1263/` retired to `Archieve/`.

---

# `data/raw/` — capture format and how to read it

Everything in this folder is **what the rig wrote**. Never hand-edit it.
Derived results belong in `../derived/` (the one exception is `cycles.csv`,
which `analysis/analyze_raw.py` writes *inside* each sweep folder as
per-capture provenance).

This file documents the on-disk format of a capture so it can be read from
scratch — including the **voltage → µm and voltage → mN conversions**, which
are the two things a raw file cannot tell you about itself.

Folder prefixes: `console_*` (console sessions), `sweep_*` (condition sweeps),
`pulse_*` (single-pulse captures), `isense_*` / `noise_*` (diagnostics).

---

## 1. A capture is THREE files, not one

Each sweep condition writes a sibling trio:

```
sweep_20260731_155129/
  c23_level_850mA_h400ms.csv           # the samples
  c23_level_850mA_h400ms.meta.json     # clock offset, protocol, capture time
  c23_level_850mA_h400ms.console.log   # firmware markers = the pulse schedule
```

The CSV **cannot be interpreted alone**: the M4↔M7 clock offset lives in
`meta.json` and the heat-pulse schedule lives in `console.log`. The filename
carries the commanded condition (`c<NN>_level_<mA>mA_h<ms>ms`).

`meta.json` for the worked example used throughout this document:

```json
{ "seq": 23, "level_mA": 850.0, "heat_ms": 400, "cool_s": 30.0,
  "cycles": 5, "m4_clock_offset_s": 2.194649,
  "captured_utc": "2026-07-31T21:16:09.075059+00:00" }
```

`cycles: 5` means **6 pulses** — the bootstrap cycle plus five. `captured_utc`
is stamped at *save* time, i.e. after the capture ended.

Console sessions (`console_*/`) instead write continuous `h7.csv` / `stage.csv`
/ `status.csv` / `events.csv` + `video/`; `h7.csv` uses the same row format
described below.

## 2. Row format

Long/tidy — one row per sample per stream, **all streams interleaved in one
file in arrival order**:

```
src,hw_us,value,raw_code,seq
2,596675075,1.77055000,2970490,2389117
1,596676082,4.65150400,1997805871,2389126
```

| column | meaning |
|---|---|
| `src` | stream id — the demux key (§3) |
| `hw_us` | firmware `micros()` timestamp, µs. **32-bit: wraps every 4294.97 s** |
| `value` | physical value — **units depend on `src`** (§3) |
| `raw_code` | pre-conversion code: ADC code for `src=1/2`, DAC code for `src=3/6`, always `0` for `src=4/7` |
| `seq` | **per-`src`** sample counter. A step ≠ 1 means samples were dropped in transport |

There is deliberately **no host timestamp column**. Host stamps are USB-batched

## 4. Voltage → physical units

Raw `value` for `src=1/2` is **volts at the ADC**. The calibration constants are
*not* in the capture; they live in the calibration modules and are copied into
`config.yaml` (`calibration:`) and `analysis/analyze_raw.py`.

## 9. Rules this folder is governed by

- **NO DATA SELECTION.** `analyze_raw.py` emits exactly one row per *commanded*
  cycle — nothing dropped, thresholded, or averaged away. Quality is reported as
  columns (`clipped` / `railed` / `cc_pct` / `bootstrap` / `detect_ok`). This is
  RNN training data; deciding which pulses "count" belongs to the training
  pipeline.
- **Raw stays raw.** Analysis code lives in `../../analysis/`, outputs in
  `../derived/`. The only derived file under `data/raw/` is each sweep's
  `cycles.csv`.
- Captures are **committed on purpose** so results travel with a clone.

See `../../README.md` for the module map and `../../STATUS.md` for per-campaign
history.

File: Experiment_SMAThermalCharacterization/data/raw/console_20260715_192837_3V0.6V/cycles_metrics.csv
cycle,t_fire_s,R0_ref_ohm,R_pre_ohm,R_pre_norm,R_fire_ohm,dR_fire_ohm,dR_fire_pct,R_end_ohm,R_end_norm,F_pre_N,dF_peak_N,t_F_peak_s,dF_end_N,dDisp_peak_um,dDisp_in_fire_um,dDisp_at_Fpeak_um
1,0,4.07861,4.15043,1.01761,3.96703,-0.183404,-2.73576,4.0198,0.985583,-0.00109938,-0.00297649,2.01574,-0.00122558,13.278,0.734012,0.0962473
2,3.21745,4.07861,4.00174,0.981154,3.90447,-0.0972728,-4.26951,4.05165,0.993391,-0.0023722,0.00250391,0.055383,3.97283e-05,5.66055,1.71348,-1.54919
3,6.43457,4.07861,4.03747,0.989913,3.90254,-0.134929,-4.31689,3.9947,0.979428,-0.00239115,0.00204427,0.050834,5.9366e-05,6.1352,2.38663,0.149505
4,9.65159,4.07861,3.97865,0.975492,3.8841,-0.0945512,-4.76901,3.96537,0.972236,-0.00239547,-0.00191824,0.297538,0.000308784,6.31915,3.65688,-0.0253922
5,12.8689,4.07861,4.02896,0.987827,3.9028,-0.126159,-4.31049,3.96256,0.971547,-0.00201956,0.0026824,0.023659,-0.000304835,25.3887,10.0943,0.988063
6,16.086,4.07861,3.97831,0.975408,3.88069,-0.0976185,-4.85264,3.99025,0.978336,-0.00241646,0.00340123,0.377472,-0.00044145,-7.46623,1.99257,-4.20847
7,19.3033,4.07861,3.95923,0.970732,3.8654,-0.0938316,-5.22739,3.94657,0.967628,-0.00282789,0.00453603,1.04901,0.00296132,-6.65388,4.02647,-0.348284
8,22.5207,4.07861,3.9658,0.972343,3.83316,-0.132645,-6.01795,3.97789,0.975306,0.000164947,-0.00194808,1.174,2.86686e-05,26.9321,4.97557,24.466
9,25.738,4.07861,3.99667,0.979911,3.85447,-0.142201,-5.49539,3.91472,0.959818,0.000229261,0.00303551,1.62094,0.00105273,14.9453,4.07155,-1.78758
10,28.9552,4.07861,3.89832,0.955797,3.84243,-0.0558885,-5.79056,3.9396,0.965918,0.00126546,0.00637404,2.59404,0.00463895,16.2813,8.73953,5.00049
