Repository: YILINUMICH/MicroTensileMachine

# MicroTensileMachine

A benchtop micro tensile rig for characterizing **Shape Memory Alloy (SMA / Flexinol) coils** under Joule-heating actuation. The rig captures **force**, **displacement**, **electrical impedance**, and **stage position** as time-aligned streams (joined on a single host `time.time()` clock) so that mechanical and electrical behaviour can be correlated post-hoc.

> **University of Michigan — Robotics, HDR Lab**
> Author: Yilin Ma
> Last major update: 2026-07-14 — README reconciled with the on-disk tree: the sensing + SMA-drive firmware merged into `Firmware_SMASensorHub_PIO/` (former `Firmware_SensorHub_PIO/` + `Firmware_SMADriver_PIO/` retired); added `Firmware_SMARateTest_PIO/` (SMA stream-rate diagnostic), `Firmware_stable/` (frozen baseline), `Experiment_SMACharacterizationV3/`, and `Experiment_SMAThermalCharacterization/`; the SMA recorder moved V2 → V3; `TODO.md` stub removed.
> 2026-07-13 — SMA stream rate raised 15 → 99 Hz (batched M7 USB-CDC writes); a 1 kHz push is built in `Firmware_SMARateTest_PIO/` and ported to `Firmware_SMASensorHub_PIO/`, pending a bench run.
> 2026-06-17 — LDO **dynamic** performance (settling / overshoot / ripple) bench-verified via `Experiment_LDOCharacterization/`. Absolute-voltage accuracy deferred (see TODO).
> 2026-05-28 — ADC↔sensor mapping finalized, SensorHub ring-buffer IPC ported, `ADS1263/` retired to `Archieve/`.

---

# Current sweep, guards off — the first clean actuation curve (2026-07-29)

`cccycle <level> 100 100 12000 6`, six levels 150–650 mA, five judged cycles per
level (cycle 1 excluded as the CC bootstrap). All guards reporting only, nothing
halting. **This is the reference dataset** — the 2026-07-28 sweep it supersedes
was taken through a corrupted current sense.

## The result

| commanded | achieved | Δx peak [µm] | sd | ΔF peak [mN] |
|---|---|---|---|---|
| 150 mA | 156 mA | 22.8 | 8.9 | 2.19 |
| 250 mA | 250 mA | 50.2 | 7.1 | 3.17 |
| 350 mA | 346 mA | 83.3 | 1.7 | 4.26 |
| 450 mA | 466 mA | 166.7 | 32.2 | 7.23 |
| 550 mA | 542 mA | 251.6 | 13.3 | 9.36 |
| 650 mA | 640 mA | 367.7 | 4.3 | 12.90 |

**The CC loop tracks.** Every level within a few percent, `R_est` stable ~5 Ω.
Both channels are monotonic and superlinear in current. Mechanical lag to peak is
**128 ms**, consistent at 350 mA and above.

Force peaks at 213 mN against the 490 mN (50 gf) rating — **still no saturation
at 640 mA**, so the load cell does not set the ceiling.

## THE BUG THAT HID ALL OF THIS: M7 and M4 do not share a clock

`src=1` (laser) and `src=2` (load) are stamped by the **M4**. `src=3/4/6/7`
(SMA V/I, CC command, R_est) by the **M7**, which boots first and runs
**+2.193 s ahead** — stable to 1 ms across an 8-minute run, read from the
firmware's own STATUS line (`m7_us=` / `m4_us=`).

Plot them on one axis untreated and the sensors land 2.2 s early, so the
displacement appears to **peak before the current pulse that causes it**:

```
current pulses     : 17.31, 29.82, 42.32, 54.82, 67.32 s
displacement peaks : 15.25, 27.75, 40.25, 52.75, 65.26 s   <- 2.06 s EARLIER
```

Every per-pulse displacement and force number taken before this correction was
measuring the **decay tail of the previous pulse**. That is why the signs looked
random, the amplitudes looked like noise, and levels that were plainly actuating
kept reading SUB-THRESHOLD. Corrected, the same raw data gives the clean curve
above.

`lib_h7_session.m4_clock_offset_s()` recovers the offset from a saved console
log; `align_m4()` applies it. **Any analysis joining sensor and SMA channels must
use them.**

## Sample rates (measured on level_650mA)

| src | channel | rate | note |
|---|---|---|---|
| 1 | laser (M4, ADS1263) | 495 Hz | 19% duplicate rows — ADC converts at 400 SPS |
| 2 | load (M4, ADS1263) | 495 Hz | same |
| 3 | sma_v (M7, `analogRead`) | **954 Hz** | 0% duplicates |
| 4 | **sma_i** (M7, `analogRead`) | **954 Hz** | 0% duplicates |
| 6 | cc_u (M7) | 993 Hz | 43% duplicates (command often unchanged) |
| 7 | cc_R_est (M7) | 993 Hz | only emitted once `cc_R_valid` |

**H7 current sample rate = 954 Hz**, one sample per CC control tick, median
interval 1.003 ms, each averaging `ADC_SAMPLES_CYCLE = 4` ADC reads. That gives
**~95 points across a 100 ms heat pulse**. Effective sensor bandwidth is 400 Hz
(Nyquist 200 Hz) despite the 495 Hz stream — use `hw_us`, and dedupe on
`raw_code` if the duplicates matter.

## Mistakes made getting here — do not repeat

1. **Judged actuation on force, and left the laser out of the plots entirely.**
   The fixture is compliant: the coil moves rather than loading. Force changes
   1–3 mN (noise); displacement changes 20–370 µm. Cost: a whole sweep reported

## Files

`level_*.csv` raw (all six channels, `hw_us`), `summary.csv` per-cycle,
`fig1_timeline.png`, `fig2_pulses.png`, `fig3_summary.png` (all clock-corrected).

File: Experiment_SMAThermalCharacterization/data/raw/sweep_full_150-950mA/summary_20260729.csv
level_mA,cycle,i_mA,baseline_V,peak_V,rise_V,clipped
150,1,129.23,2.02593,2.04245,0.01652,0
150,2,149.93,2.04220,2.05694,0.01474,0
150,3,160.29,2.05314,2.06648,0.01334,0
150,4,158.67,2.04305,2.05559,0.01254,0
150,5,155.47,2.05650,2.07214,0.01564,0
150,6,156.88,2.05533,2.06829,0.01295,0
250,1,248.94,2.05036,2.06254,0.01219,0
250,2,251.71,2.06008,2.07394,0.01385,0
250,3,249.70,2.05746,2.07848,0.02102,0
250,4,250.88,2.07051,2.08729,0.01678,0
250,5,249.21,2.04618,2.06159,0.01541,0
350,1,352.95,2.04521,2.06394,0.01872,0
350,2,347.90,2.05507,2.07164,0.01657,0
350,3,345.77,2.06560,2.07831,0.01270,0
350,4,345.14,2.04725,2.06281,0.01556,0
350,5,345.36,2.06678,2.08317,0.01639,0
450,1,446.19,2.09059,2.09897,0.00838,0
450,2,447.16,2.05315,2.06820,0.01505,0
450,3,442.19,2.06902,2.08301,0.01399,0
450,4,443.45,2.08007,2.10118,0.02110,0
450,5,530.26,2.08222,2.08564,0.00342,0
550,1,541.78,2.08578,2.09635,0.01058,0
550,2,541.27,2.09261,2.09885,0.00623,0
550,3,539.20,2.10379,2.11455,0.01076,0
550,4,544.56,2.07593,2.08857,0.01264,0
550,5,542.04,2.12023,2.12759,0.00736,0
650,1,645.56,2.10527,2.11625,0.01097,0
650,2,640.63,2.11932,2.12488,0.00556,0
650,3,638.65,2.10063,2.11284,0.01222,0
650,4,641.61,2.10400,2.10515,0.00115,0
650,5,640.93,2.10942,2.11432,0.00490,0
