Repository: YILINUMICH/MicroTensileMachine

# MicroTensileMachine

A benchtop micro tensile rig for characterizing **Shape Memory Alloy (SMA / Flexinol) coils** under Joule-heating actuation. The rig captures **force**, **displacement**, **electrical impedance**, and **stage position** as time-aligned streams (joined on a single host `time.time()` clock) so that mechanical and electrical behaviour can be correlated post-hoc.

> **University of Michigan — Robotics, HDR Lab**
> Author: Yilin Ma
> Last major update: 2026-07-14 — README reconciled with the on-disk tree: the sensing + SMA-drive firmware merged into `Firmware_SMASensorHub_PIO/` (former `Firmware_SensorHub_PIO/` + `Firmware_SMADriver_PIO/` retired); added `Firmware_SMARateTest_PIO/` (SMA stream-rate diagnostic), `Firmware_stable/` (frozen baseline), `Experiment_SMACharacterizationV3/`, and `Experiment_SMAThermalCharacterization/`; the SMA recorder moved V2 → V3; `TODO.md` stub removed.
> 2026-07-13 — SMA stream rate raised 15 → 99 Hz (batched M7 USB-CDC writes); a 1 kHz push is built in `Firmware_SMARateTest_PIO/` and ported to `Firmware_SMASensorHub_PIO/`, pending a bench run.
> 2026-06-17 — LDO **dynamic** performance (settling / overshoot / ripple) bench-verified via `Experiment_LDOCharacterization/`. Absolute-voltage accuracy deferred (see TODO).
> 2026-05-28 — ADC↔sensor mapping finalized, SensorHub ring-buffer IPC ported, `ADS1263/` retired to `Archieve/`.

---

# `data/raw/` — capture format and how to read it

Everything in this folder is **what the rig wrote**. Never hand-edit it.
Derived results belong in `../derived/` (the one exception is `cycles.csv`,
which `analysis/analyze_raw.py` writes *inside* each sweep folder as
per-capture provenance).

This file documents the on-disk format of a capture so it can be read from
scratch — including the **voltage → µm and voltage → mN conversions**, which
are the two things a raw file cannot tell you about itself.

Folder prefixes: `console_*` (console sessions), `sweep_*` (condition sweeps),
`pulse_*` (single-pulse captures), `isense_*` / `noise_*` (diagnostics).

---

## 1. A capture is THREE files, not one

Each sweep condition writes a sibling trio:

```
sweep_20260731_155129/
  c23_level_850mA_h400ms.csv           # the samples
  c23_level_850mA_h400ms.meta.json     # clock offset, protocol, capture time
  c23_level_850mA_h400ms.console.log   # firmware markers = the pulse schedule
```

The CSV **cannot be interpreted alone**: the M4↔M7 clock offset lives in
`meta.json` and the heat-pulse schedule lives in `console.log`. The filename
carries the commanded condition (`c<NN>_level_<mA>mA_h<ms>ms`).

`meta.json` for the worked example used throughout this document:

```json
{ "seq": 23, "level_mA": 850.0, "heat_ms": 400, "cool_s": 30.0,
  "cycles": 5, "m4_clock_offset_s": 2.194649,
  "captured_utc": "2026-07-31T21:16:09.075059+00:00" }
```

`cycles: 5` means **6 pulses** — the bootstrap cycle plus five. `captured_utc`
is stamped at *save* time, i.e. after the capture ended.

Console sessions (`console_*/`) instead write continuous `h7.csv` / `stage.csv`
/ `status.csv` / `events.csv` + `video/`; `h7.csv` uses the same row format
described below.

## 2. Row format

Long/tidy — one row per sample per stream, **all streams interleaved in one
file in arrival order**:

```
src,hw_us,value,raw_code,seq
2,596675075,1.77055000,2970490,2389117
1,596676082,4.65150400,1997805871,2389126
```

| column | meaning |
|---|---|
| `src` | stream id — the demux key (§3) |
| `hw_us` | firmware `micros()` timestamp, µs. **32-bit: wraps every 4294.97 s** |
| `value` | physical value — **units depend on `src`** (§3) |
| `raw_code` | pre-conversion code: ADC code for `src=1/2`, DAC code for `src=3/6`, always `0` for `src=4/7` |
| `seq` | **per-`src`** sample counter. A step ≠ 1 means samples were dropped in transport |

There is deliberately **no host timestamp column**. Host stamps are USB-batched

## 4. Voltage → physical units

Raw `value` for `src=1/2` is **volts at the ADC**. The calibration constants are
*not* in the capture; they live in the calibration modules and are copied into
`config.yaml` (`calibration:`) and `analysis/analyze_raw.py`.

## 9. Rules this folder is governed by

- **NO DATA SELECTION.** `analyze_raw.py` emits exactly one row per *commanded*
  cycle — nothing dropped, thresholded, or averaged away. Quality is reported as
  columns (`clipped` / `railed` / `cc_pct` / `bootstrap` / `detect_ok`). This is
  RNN training data; deciding which pulses "count" belongs to the training
  pipeline.
- **Raw stays raw.** Analysis code lives in `../../analysis/`, outputs in
  `../derived/`. The only derived file under `data/raw/` is each sweep's
  `cycles.csv`.
- Captures are **committed on purpose** so results travel with a clone.

See `../../README.md` for the module map and `../../STATUS.md` for per-campaign
history.

File: Experiment_SMAThermalCharacterization/data/raw/writeups/sweep_20260728_215606/summary.csv
level_mA,cycle,i_mA,baseline_V,peak_V,rise_V,clipped
150,1,224.85,1.92004,1.94466,0.02462,0
150,2,221.19,1.93286,1.95780,0.02494,0
150,3,225.78,1.95693,1.96843,0.01150,0
150,4,231.21,1.93963,1.95744,0.01781,0
150,5,220.72,1.90023,1.91636,0.01613,0
250,1,358.37,1.91729,1.92434,0.00704,0
250,2,270.57,1.89320,1.90311,0.00990,0
250,3,254.53,1.87262,1.89658,0.02396,0
250,4,266.82,1.89286,1.90599,0.01313,0
250,5,287.23,1.88078,1.89576,0.01497,0
350,1,476.05,1.93823,1.94657,0.00834,0
350,2,361.67,1.89405,1.90796,0.01390,0
350,3,377.31,1.87749,1.89148,0.01398,0
350,4,422.24,1.93348,1.96152,0.02804,0
350,5,491.78,1.95054,1.95701,0.00647,0
450,1,617.86,1.95117,1.95565,0.00448,0
450,2,532.31,1.95082,1.97683,0.02601,0
450,3,665.91,1.97654,1.98886,0.01232,0
450,4,634.06,1.92025,1.92700,0.00675,0
450,5,462.15,1.90568,1.91304,0.00736,0
550,1,804.83,2.00423,2.01543,0.01120,0
550,2,785.06,2.00067,2.01377,0.01310,0
550,3,816.71,2.02603,2.03217,0.00614,0
550,4,769.36,1.99398,2.00227,0.00829,0
550,5,561.03,1.93486,1.94235,0.00749,0
650,1,1211.88,3.43443,3.39714,-0.03729,0
650,2,967.71,2.72870,2.72818,-0.00052,0
650,3,931.42,2.67604,2.68081,0.00477,0
650,4,752.69,2.43391,2.44952,0.01560,0
650,5,778.47,2.44195,2.44505,0.00310,0
