Repository: YILINUMICH/MicroTensileMachine

# MicroTensileMachine

A benchtop micro tensile rig for characterizing **Shape Memory Alloy (SMA / Flexinol) coils** under Joule-heating actuation. The rig captures **force**, **displacement**, **electrical impedance**, and **stage position** as time-aligned streams (joined on a single host `time.time()` clock) so that mechanical and electrical behaviour can be correlated post-hoc.

> **University of Michigan — Robotics, HDR Lab**
> Author: Yilin Ma
> Last major update: 2026-07-14 — README reconciled with the on-disk tree: the sensing + SMA-drive firmware merged into `Firmware_SMASensorHub_PIO/` (former `Firmware_SensorHub_PIO/` + `Firmware_SMADriver_PIO/` retired); added `Firmware_SMARateTest_PIO/` (SMA stream-rate diagnostic), `Firmware_stable/` (frozen baseline), `Experiment_SMACharacterizationV3/`, and `Experiment_SMAThermalCharacterization/`; the SMA recorder moved V2 → V3; `TODO.md` stub removed.
> 2026-07-13 — SMA stream rate raised 15 → 99 Hz (batched M7 USB-CDC writes); a 1 kHz push is built in `Firmware_SMARateTest_PIO/` and ported to `Firmware_SMASensorHub_PIO/`, pending a bench run.
> 2026-06-17 — LDO **dynamic** performance (settling / overshoot / ripple) bench-verified via `Experiment_LDOCharacterization/`. Absolute-voltage accuracy deferred (see TODO).
> 2026-05-28 — ADC↔sensor mapping finalized, SensorHub ring-buffer IPC ported, `ADS1263/` retired to `Archieve/`.

---

# Current sweep + CC-noise investigation — 2026-07-28

Two threads that turned out to be the same thread. The sweep was meant to find
the **maximum current that actuates the SMA without saturating the load cell**
(the upper bound for RNN training data). It found something else, and chasing
why led into the CC loop's current sense.

Run: `cccycle <level> 100 100 12000 6`, six levels 150–650 mA, five judged
cycles each (cycle 1 excluded as the CC bootstrap), 2 s lead-in baseline.

## 1. The load cell never saturates — the premise was wrong

| commanded | achieved | Δx (displacement) | ΔF (force) |
|---|---|---|---|
| 150 mA | 225 mA | +4.9 µm | −0.18 mN |
| 250 mA | 288 mA | −11.3 µm | −0.96 mN |
| 350 mA | 426 mA | −44.2 µm | −2.28 mN |
| 450 mA | 582 mA | −74.2 µm | −3.29 mN |
| 550 mA | 747 mA | −96.7 µm | −4.18 mN |
| 650 mA | 928 mA | **−530.2 µm** | −14.39 mN |

Peak force reached **380 mN transient / 232 mN settled against the 490 mN
(50 gf) rating** — 78% at worst, even at 928 mA. `console_20260715_193936_5V0.5V`
saturated because it drove 5 V *sustained*; a 100 ms pulse never transforms
enough of the wire to get there.

**Displacement is the actuation signal on this rig, not force.** The fixture is
compliant, so a contracting coil mostly *moves*. Force changes by 1–3 mN per
pulse — inside the noise — while displacement changes by tens to hundreds of µm
and is cleanly monotonic. The sweep's original pass/fail keyed on force rise,
which is why every level read "SUB-THRESHOLD" while the wire was plainly
actuating. **Any future threshold test must use src=1, not src=2.**

Laser calibration used: `k = −0.49780 mV/µm`, `V0 = 2503.75 mV`
(`Calibrate_LaserHead/calibration.json`, r² = 0.999998). No clipping in any
level; the 650 mA level spans 7.4 mm of a ~10 mm sensor range.

## 2. The wire never cools, so nothing actuates below ~650 mA

Measured on-time **102.2 ms** (commanded 100) and off-time **12.40 s**
(commanded 12.0) — repeatable to ±0.6 ms and <10 ms across all 30 pulses. Duty
1.02%. At that duty the pulse is thermally negligible:

```
650 mA level:  heat 3649 mW x 1.02%  =  37 mW average
               cool   97 mW x 99%    =  96 mW average
```

The **cool phase puts ~2.6x more energy into the wire than the pulses**. Force
baseline never returns between cycles; at 650 mA it jumps 180 → 380 mN on pulse
1 then ratchets *down* to 232 across the run (see `fig1_timeline.png`), which is
not repeatable cycling — suspect wire damage or a slipping clamp above ~750 mA.

Two causes: `i_low = 100 mA` is below the reachable floor (`u_min 0.5 V / R
4.2 Ω ≈ 120 mA`), and with `offset 0.5` an **armed** wire always carries ~120 mA
regardless of `i_low` — `i_low = 0` opens the loop but not the circuit. The
120 mA floor is deliberate (it keeps the shunt sense alive); the loop models it
correctly as `ccUMin() == vldoMin() == codeToVldo(0)`.

## Files

| file | what |
|---|---|
| `level_*.csv` | raw stream per level (src 1,2,3,4,6,7), `hw_us` time base |
| `summary.csv` | per-cycle achieved current, baseline/peak/rise, clip flag |
| `fig1_timeline.png` | whole run per level: current, displacement, force, resistance |
| `fig2_pulses.png` | every pulse aligned on its onset, baseline-subtracted |
| `fig3_summary.png` | commanded vs achieved; displacement and force vs current |
| `fig4_noise_vs_rate.png` | the noise/speed trade-off, host vs firmware averaging |
| `fig5_spikes.png` | the multimodal contamination, beside a clean capture |

File: Experiment_SMAThermalCharacterization/data/sweep_20260728_215606/README.md
# Current sweep + CC-noise investigation — 2026-07-28

Two threads that turned out to be the same thread. The sweep was meant to find
the **maximum current that actuates the SMA without saturating the load cell**
(the upper bound for RNN training data). It found something else, and chasing
why led into the CC loop's current sense.

Run: `cccycle <level> 100 100 12000 6`, six levels 150–650 mA, five judged
cycles each (cycle 1 excluded as the CC bootstrap), 2 s lead-in baseline.

## 1. The load cell never saturates — the premise was wrong

| commanded | achieved | Δx (displacement) | ΔF (force) |
|---|---|---|---|
| 150 mA | 225 mA | +4.9 µm | −0.18 mN |
| 250 mA | 288 mA | −11.3 µm | −0.96 mN |
| 350 mA | 426 mA | −44.2 µm | −2.28 mN |
| 450 mA | 582 mA | −74.2 µm | −3.29 mN |
| 550 mA | 747 mA | −96.7 µm | −4.18 mN |
| 650 mA | 928 mA | **−530.2 µm** | −14.39 mN |

Peak force reached **380 mN transient / 232 mN settled against the 490 mN
(50 gf) rating** — 78% at worst, even at 928 mA. `console_20260715_193936_5V0.5V`
saturated because it drove 5 V *sustained*; a 100 ms pulse never transforms
enough of the wire to get there.

**Displacement is the actuation signal on this rig, not force.** The fixture is
compliant, so a contracting coil mostly *moves*. Force changes by 1–3 mN per
pulse — inside the noise — while displacement changes by tens to hundreds of µm
and is cleanly monotonic. The sweep's original pass/fail keyed on force rise,
which is why every level read "SUB-THRESHOLD" while the wire was plainly
actuating. **Any future threshold test must use src=1, not src=2.**

Laser calibration used: `k = −0.49780 mV/µm`, `V0 = 2503.75 mV`
(`Calibrate_LaserHead/calibration.json`, r² = 0.999998). No clipping in any
level; the 650 mA level spans 7.4 mm of a ~10 mm sensor range.

## 2. The wire never cools, so nothing actuates below ~650 mA

Measured on-time **102.2 ms** (commanded 100) and off-time **12.40 s**
(commanded 12.0) — repeatable to ±0.6 ms and <10 ms across all 30 pulses. Duty
1.02%. At that duty the pulse is thermally negligible:

```
650 mA level:  heat 3649 mW x 1.02%  =  37 mW average
               cool   97 mW x 99%    =  96 mW average
```

The **cool phase puts ~2.6x more energy into the wire than the pulses**. Force
baseline never returns between cycles; at 650 mA it jumps 180 → 380 mN on pulse
1 then ratchets *down* to 232 across the run (see `fig1_timeline.png`), which is
not repeatable cycling — suspect wire damage or a slipping clamp above ~750 mA.

Two causes: `i_low = 100 mA` is below the reachable floor (`u_min 0.5 V / R
4.2 Ω ≈ 120 mA`), and with `offset 0.5` an **armed** wire always carries ~120 mA
regardless of `i_low` — `i_low = 0` opens the loop but not the circuit. The
120 mA floor is deliberate (it keeps the shunt sense alive); the loop models it
correctly as `ccUMin() == vldoMin() == codeToVldo(0)`.

## 3. The CC loop overshoots because `R_est` bootstraps wrong

`R_est` latches at **6.25 Ω** against a true `u/I` of **4.2 Ω**, so the
feedforward `u = I·R_est` overshoots by exactly that ratio (1.54 measured vs
1.51 predicted at 150 mA). It never recovers, because both the `R_est` update
and the integral trim are gated on `near = |err| < 12%` — at 50% overshoot the
gate never opens, so the loop runs open-loop on a bad estimate that keeps the
error too large to fix itself.

`tau` is **not** the knob: it only sets `Ki = R_est/tau`, and that integral is
gated off. Root cause is the bootstrap latching `u/I` from a **single** ADC
sample on a railed point during the current's rise: `0.5 V / 0.08 A = 6.25 Ω`.

Same bug inflates the cool current: `u_ff = 6.25 × 0.100 = 0.625 V` sits *above*
the 0.5 V clamp, so the loop never rails and delivers 162 mA / 101 mW instead of
the intended 119 mA / 60 mW.

**`cccycle` also has no reachability check.** The "target outside the reachable
band" warning exists only in the `cc <mA>` path and is gated on `cc_R_valid`,
which `startCycleCC()` clears via `ccReset()` on the line before — so it is
structurally dead for every cycle run. We asked for an unreachable `i_low` and
heard nothing.

## 4. The current-sense noise — what it is, and what it is NOT

Companion captures: `../isense_20260728_2*`. All use voltage or CC mode with a
static/steady command, so anything that moves is measurement.

| condition | I mean | sd | per read |
|---|---|---|---|
| SMA disconnected, voltage | 0.4 mA | 12.10 mA | 24.2 mA |
| connected, voltage | 106 mA | 14.44 mA | 28.9 mA |
| connected, `cc 106` | 112 mA | 15.11 mA | 30.2 mA |
| connected, `cc 155` | 161 mA | 15.60 mA | 31.2 mA |
| **Uno, same control law + driver board** | 180 mA | **0.90 mA** | **2.55 mA** |

**The H7 front end is ~12x the Uno, not 57x.** An earlier figure of 144 mA/read
was taken from the sweep's cool phase and wrongly generalised to the hardware —
see below. The real steady-state figure is ~31 mA/read, flat in current and
identical in CC vs voltage mode.

That makes averaging a viable fix. Burst-averaging efficiency measured at 96%
(n=4 in-cycle 71.0 mA vs n=64 idle-hold 18.4 mA, ratio 3.86 against an ideal
4.00), and firmware reads are ~13 µs apart vs 1 ms for stream samples, so
in-firmware averaging is ~80x more rate-efficient than post-averaging:

```
n=4    15.6 mA sd   950 Hz    3sigma 47 mA   breaks the 12 mA gate
n=64    3.9 mA sd   383 Hz    3sigma 12 mA   fits, and 2x the Uno's rate
```

`operator_sweep_adcavg.py` measures this curve for real (it sweeps
`ADC_SAMPLES_CYCLE` via `PLATFORMIO_BUILD_FLAGS`, editing no firmware file).

### The sweep's cool phase is contaminated — UNEXPLAINED

Its current distribution is **multimodal** (discrete levels near 65/100/135/270/
400 mA, 22% of samples >220 mA, skew +1.37, kurtosis 4.50) — not Gaussian noise.
Its clean sub-population sits at 28 mA sd, close to the steady captures; the
extra modes inflate the apparent sd to 71 mA. See `fig5_spikes.png`: 250 ms of
raw current beside an equivalent clean capture at the same current.

**Hypotheses tested and REFUTED — do not re-run these:**

| hypothesis | test | result |
|---|---|---|
| per-tick I²C DAC write injects noise | CC vs voltage at matched current | 30.2 vs 28.9 mA/read — **1.05x** |
| DAC command jitter | tick-to-tick command activity | the *quiet* capture has more (66% vs 17% of ticks move) |
| heat-pulse aftermath | noise vs time since pulse | flat ~70 mA across all 12 s |
| operating point / current level | `cc 155` at the sweep's current | 15.6 mA — clean |
| load current | SMA disconnected | 12.1 mA — equally quiet |
| different code path in cool | read `ccEngage` / `serviceActuationPhase` | identical for heat and cool |
| A0→A1 mux not settling (leaked reads) | compare high samples against `V_sma/2` | 272 vs 157 mA, uncorrelated |

**Only untested difference left:** in the sweep's cool phase the target
(100 mA) is below the ~120 mA floor, so the loop rails and the `near` gate stays
shut; every clean capture had the gate open. Next test is one capture:
`operator_noise_isense.py --mode cc --ma 100`.

## Files

| file | what |
|---|---|
| `level_*.csv` | raw stream per level (src 1,2,3,4,6,7), `hw_us` time base |
| `summary.csv` | per-cycle achieved current, baseline/peak/rise, clip flag |
| `fig1_timeline.png` | whole run per level: current, displacement, force, resistance |
| `fig2_pulses.png` | every pulse aligned on its onset, baseline-subtracted |
| `fig3_summary.png` | commanded vs achieved; displacement and force vs current |
| `fig4_noise_vs_rate.png` | the noise/speed trade-off, host vs firmware averaging |
| `fig5_spikes.png` | the multimodal contamination, beside a clean capture |

## What to do next

1. Run the `--ma 100` capture to close the multimodal question.
2. Re-run the sweep judging on **displacement**, not force, and stop at 550 mA
   until the >750 mA force decay is understood.
3. Fix the `R_est` bootstrap (latch from a *settled* railed point, not one
   sample mid-rise) and move the reachability warning after `ccReset()`. Both
   are in `Firmware_SMAConstantCurrent_PIO` — **ask before editing.**
4. `ccgain 25` is a runtime-only workaround: with `Kp > 0` the proportional term
   pulls the error inside the gate, which lets `R_est` self-correct. Untested.
