Repository: YILINUMICH/MicroTensileMachine

# MicroTensileMachine

A benchtop micro tensile rig for characterizing **Shape Memory Alloy (SMA / Flexinol) coils** under Joule-heating actuation. The rig captures **force**, **displacement**, **electrical impedance**, and **stage position** as time-aligned streams (joined on a single host `time.time()` clock) so that mechanical and electrical behaviour can be correlated post-hoc.

> **University of Michigan — Robotics, HDR Lab**
> Author: Yilin Ma
> Last major update: 2026-07-14 — README reconciled with the on-disk tree: the sensing + SMA-drive firmware merged into `Firmware_SMASensorHub_PIO/` (former `Firmware_SensorHub_PIO/` + `Firmware_SMADriver_PIO/` retired); added `Firmware_SMARateTest_PIO/` (SMA stream-rate diagnostic), `Firmware_stable/` (frozen baseline), `Experiment_SMACharacterizationV3/`, and `Experiment_SMAThermalCharacterization/`; the SMA recorder moved V2 → V3; `TODO.md` stub removed.
> 2026-07-13 — SMA stream rate raised 15 → 99 Hz (batched M7 USB-CDC writes); a 1 kHz push is built in `Firmware_SMARateTest_PIO/` and ported to `Firmware_SMASensorHub_PIO/`, pending a bench run.
> 2026-06-17 — LDO **dynamic** performance (settling / overshoot / ripple) bench-verified via `Experiment_LDOCharacterization/`. Absolute-voltage accuracy deferred (see TODO).
> 2026-05-28 — ADC↔sensor mapping finalized, SensorHub ring-buffer IPC ported, `ADS1263/` retired to `Archieve/`.

---

> **Status: WIP / To-Test** — code-complete, offline analyzer + offscreen GUI + headless flow verified on synthetic data; not yet bench-run. See [STATUS.md](STATUS.md). Project map: [../README.md](../README.md).

# Experiment_SMAThermalCharacterization — multi-instrument SMA thermal console + analyzer

Forked from `Experiment_SMACharacterizationV3` to focus on **thermal**
characterization of the SMA (Joule-heating temperature response). It keeps
the same session backbone: **one config file** sets every instrument and
sensor parameter, a **single continuously-logging console** (`operator_console.py`)
records **raw** streams from the combined-firmware H7 (sensors *and* SMA) and
the Zaber stage while controlling both, and an **offline analyzer** converts
raw→physical and renders dashboards.

> **No LCR.** Unlike V3, this thermal module has **no LCR** — no connection,
> no `lcr.csv`, no LCR UI/control. The LCR config section and worker are
> hard-disabled (`build_core` never constructs an `LcrWorker`).
>
> **Thermal scope TODO:** the temperature-measurement stream (thermocouple /
> IR sensor) and any thermal-specific analysis are not yet wired — otherwise
> this module behaves like V3 minus the LCR. See STATUS.md.

The console (GUI or `--headless`) replaces the rigid OPEN→SHORT→RAW phase
flow with **continuous logging + event markers**: instead of swapping files
at phase boundaries, every command and reference is timestamped into
`events.csv`, which the analyzer uses to segment the run.

## Writing a test profile — rules, limits, template

A profile is the *whole* experiment definition: it carries its own port and
safety settings, so it can drive the rig on its own. Treat it as executable,
not as configuration.

### Put the safety settings IN the profile, not on the command line

These are profile keys, and a profile that carries them cannot be run unsafely
by someone who forgot a flag:

```json
"i_low_ma": 0,
"abort_on_bad_sense": true
```

- **`i_low_ma: 0` is mandatory** for `cccycle` runs. The default 100 mA sits
  *below* the reachable floor (0.5 V / 4.69 Ω = 106.6 mA), leaving 5.4 mA of
  margin against 12.6 mA of sense noise; the loop then latches off the floor
  and cool runs at 0.97 V / 208 mA instead of 0.50 V / 108 mA — 4× the idle
  heating, wire never cools, force baseline pins. It destroyed condition 12 of
  35 on the first attempt. With `0` the cool phase releases and parks passively
  at the LDO floor, which still carries ~107 mA so R stays observable.
  **Only safe because of the firmware R seed** — see the CC module STATUS.
- **`abort_on_bad_sense: true`** always. Note its two known defects: it
  mis-attributes the cool-phase latch to the clips, and it *passes* when it has
  too few cool samples to judge.

### The measured envelope — what is actually runnable

At 30 s cool, verified 2026-07-31:

| | limit | evidence |
|---|---|---|
| current | **150–950 mA** | CC holds 98–103% across the whole range; LDO rails ~1.1 A |
| pulse | **100–400 ms** | full grid measured |
| **energy ceiling** | **~1.24 J** (850×400) | not the ~1 J previously assumed |
| **950×400** | **excluded — unmeasurable** | pins the laser at the 0 V rail (1228 samples) *and* clips the load cell (5.000 V), at the correct 947 mA |
| 850×400 | the edge | 1.10 V laser margin, 4.08 V of 5 on the load cell |
| load cell | 490 mN full scale | clips from ~850 mA at 300–400 ms |

File: Experiment_SMAThermalCharacterization/data/sweep_20260731_134414/summary_report.csv
file,level_mA,heat_ms,cycle,bootstrap,railed,i_mA,dx_um,x_base_um,F_base_mN,dF_mN,clipped
c00_level_750mA_h400ms,750,400,1,1,0,354.36,740.96,-4226.70,179.888,23.814,0
c00_level_750mA_h400ms,750,400,2,0,0,748.29,3949.01,-4020.68,186.222,124.515,0
c00_level_750mA_h400ms,750,400,3,0,0,748.09,3752.12,-3691.72,196.441,116.689,0
c00_level_750mA_h400ms,750,400,4,0,0,747.98,3783.58,-3656.65,197.697,117.243,0
c01_level_950mA_h300ms,950,300,1,1,0,388.75,804.40,-4210.17,180.519,25.800,0
c01_level_950mA_h300ms,950,300,2,0,0,946.54,6230.99,-4034.53,185.723,200.141,0
c01_level_950mA_h300ms,950,300,3,0,0,946.25,5910.87,-3556.88,200.560,186.547,0
c01_level_950mA_h300ms,950,300,4,0,0,946.66,5983.18,-3581.59,199.820,186.743,0
c02_level_850mA_h400ms,850,400,1,1,0,393.21,1063.17,-4242.36,179.266,33.674,0
c02_level_850mA_h400ms,850,400,2,0,0,848.04,6832.42,-4021.58,186.154,217.291,0
c02_level_850mA_h400ms,850,400,3,0,0,847.44,6446.10,-3645.94,197.669,200.587,0
c02_level_850mA_h400ms,850,400,4,0,0,849.07,6248.76,-3573.97,199.910,194.786,0
c03_level_950mA_h400ms,950,400,1,1,0,431.27,1330.93,-4253.09,179.089,41.914,0
c03_level_950mA_h400ms,950,400,2,0,0,947.25,9125.79,-4098.05,183.352,308.308,0
c03_level_950mA_h400ms,950,400,3,0,0,947.29,8621.74,-3593.99,199.486,294.020,1
c03_level_950mA_h400ms,950,400,4,0,0,946.82,8576.71,-3548.96,200.930,292.576,1
