Repository: YILINUMICH/MicroTensileMachine

# MicroTensileMachine

A benchtop micro tensile rig for characterizing **Shape Memory Alloy (SMA / Flexinol) coils** under Joule-heating actuation. The rig captures **force**, **displacement**, **electrical impedance**, and **stage position** as time-aligned streams (joined on a single host `time.time()` clock) so that mechanical and electrical behaviour can be correlated post-hoc.

> **University of Michigan — Robotics, HDR Lab**
> Author: Yilin Ma
> Last major update: 2026-07-14 — README reconciled with the on-disk tree: the sensing + SMA-drive firmware merged into `Firmware_SMASensorHub_PIO/` (former `Firmware_SensorHub_PIO/` + `Firmware_SMADriver_PIO/` retired); added `Firmware_SMARateTest_PIO/` (SMA stream-rate diagnostic), `Firmware_stable/` (frozen baseline), `Experiment_SMACharacterizationV3/`, and `Experiment_SMAThermalCharacterization/`; the SMA recorder moved V2 → V3; `TODO.md` stub removed.
> 2026-07-13 — SMA stream rate raised 15 → 99 Hz (batched M7 USB-CDC writes); a 1 kHz push is built in `Firmware_SMARateTest_PIO/` and ported to `Firmware_SMASensorHub_PIO/`, pending a bench run.
> 2026-06-17 — LDO **dynamic** performance (settling / overshoot / ripple) bench-verified via `Experiment_LDOCharacterization/`. Absolute-voltage accuracy deferred (see TODO).
> 2026-05-28 — ADC↔sensor mapping finalized, SensorHub ring-buffer IPC ported, `ADS1263/` retired to `Archieve/`.

---

> **Status: WIP / To-Test** — code-complete, offline analyzer + offscreen GUI + headless flow verified on synthetic data; not yet bench-run. See [STATUS.md](STATUS.md). Project map: [../README.md](../README.md).

# Experiment_SMAThermalCharacterization — multi-instrument SMA thermal console + analyzer

Forked from `Experiment_SMACharacterizationV3` to focus on **thermal**
characterization of the SMA (Joule-heating temperature response). It keeps
the same session backbone: **one config file** sets every instrument and
sensor parameter, a **single continuously-logging console** (`operator_console.py`)
records **raw** streams from the combined-firmware H7 (sensors *and* SMA) and
the Zaber stage while controlling both, and an **offline analyzer** converts
raw→physical and renders dashboards.

> **No LCR.** Unlike V3, this thermal module has **no LCR** — no connection,
> no `lcr.csv`, no LCR UI/control. The LCR config section and worker are
> hard-disabled (`build_core` never constructs an `LcrWorker`).
>
> **Thermal scope TODO:** the temperature-measurement stream (thermocouple /
> IR sensor) and any thermal-specific analysis are not yet wired — otherwise
> this module behaves like V3 minus the LCR. See STATUS.md.

The console (GUI or `--headless`) replaces the rigid OPEN→SHORT→RAW phase
flow with **continuous logging + event markers**: instead of swapping files
at phase boundaries, every command and reference is timestamped into
`events.csv`, which the analyzer uses to segment the run.

## Writing a test profile — rules, limits, template

A profile is the *whole* experiment definition: it carries its own port and
safety settings, so it can drive the rig on its own. Treat it as executable,
not as configuration.

### Put the safety settings IN the profile, not on the command line

These are profile keys, and a profile that carries them cannot be run unsafely
by someone who forgot a flag:

```json
"i_low_ma": 0,
"abort_on_bad_sense": true
```

- **`i_low_ma: 0` is mandatory** for `cccycle` runs. The default 100 mA sits
  *below* the reachable floor (0.5 V / 4.69 Ω = 106.6 mA), leaving 5.4 mA of
  margin against 12.6 mA of sense noise; the loop then latches off the floor
  and cool runs at 0.97 V / 208 mA instead of 0.50 V / 108 mA — 4× the idle
  heating, wire never cools, force baseline pins. It destroyed condition 12 of
  35 on the first attempt. With `0` the cool phase releases and parks passively
  at the LDO floor, which still carries ~107 mA so R stays observable.
  **Only safe because of the firmware R seed** — see the CC module STATUS.
- **`abort_on_bad_sense: true`** always. Note its two known defects: it
  mis-attributes the cool-phase latch to the clips, and it *passes* when it has
  too few cool samples to judge.

### The measured envelope — what is actually runnable

At 30 s cool, verified 2026-07-31:

| | limit | evidence |
|---|---|---|
| current | **150–950 mA** | CC holds 98–103% across the whole range; LDO rails ~1.1 A |
| pulse | **100–400 ms** | full grid measured |
| **energy ceiling** | **~1.24 J** (850×400) | not the ~1 J previously assumed |
| **950×400** | **excluded — unmeasurable** | pins the laser at the 0 V rail (1228 samples) *and* clips the load cell (5.000 V), at the correct 947 mA |
| 850×400 | the edge | 1.10 V laser margin, 4.08 V of 5 on the load cell |
| load cell | 490 mN full scale | clips from ~850 mA at 300–400 ms |

File: Experiment_SMAThermalCharacterization/data/sweep_20260731_134414/cycles.csv
level_mA,heat_ms,cycle,bootstrap,cool_s,i_mA,u_V,R_ohm,cc_pct,v_hot_V,i_hot_mA,r_hot_ohm,p_hot_W,r_base_ohm,t_heat_start_s,t_heat_end_s,t_pulse_utc,dx_um,x_base_um,baseline_V,peak_V,rise_V,F_base_mN,dF_mN,clipped,railed,detect_ok,n_samples,sweep,run_type,i_low_mA,seeded
750,400,1,1,30.0,330.7016282051282,1.4851447717948718,4.490890413377897,44.1,1.942116,433.395,4.481168449105319,0.8417033638199999,4.749264492227226,33.804875,34.204875,2026-07-31T17:44:41.541908+00:00,749.1164164614706,-4234.864999495303,1.7982213439153438,2.04376,0.24553865608465597,176.2812567317693,24.0703754392043,0,0,1,390,sweep_20260731_134414,probe,100,0
750,400,2,0,30.0,750.2430654911839,3.2378626523929475,4.315751522838961,100.0,3.096578,747.739,4.1412551705875975,2.3154321371420004,4.73025068068726,65.124192,65.524192,2026-07-31T17:45:12.813677+00:00,3949.2579691944948,-4020.9337551589906,1.8653820531914893,3.135592,1.2702099468085106,182.8650815063201,124.51982426649444,0,0,1,397,sweep_20260731_134414,probe,100,0
750,400,3,0,30.0,750.2346352040818,3.2313929974489795,4.307176509612841,100.0,3.0922475,752.2524999999999,4.110651011462242,2.32615091249375,4.718103205188458,96.487445,96.887445,2026-07-31T17:45:44.129315+00:00,3752.1215576577547,-3691.717073277127,1.9696692063492065,3.160012,1.1903427936507935,193.0884449881443,116.69037536251464,0,0,1,392,sweep_20260731_134414,probe,100,0
750,400,4,0,30.0,749.9449924050632,3.234230118987342,4.312623128017978,100.0,3.104281,752.4329999999999,4.125657699755327,2.3357634656729998,4.692325646531603,127.849492,128.249492,2026-07-31T17:46:15.443749+00:00,3783.4843483085433,-3656.558607753549,1.982483703703704,3.178471,1.195987296296296,194.3446616967716,117.24371103686967,0,0,1,395,sweep_20260731_134414,probe,100,0
950,300,1,1,30.0,352.7345841924398,1.5965607079037802,4.52623808226514,37.1,2.046662,461.99,4.430100218619451,0.94553737738,5.214502918471097,183.699427,183.999427,2026-07-31T17:47:11.094089+00:00,814.0414228695759,-4219.80539710234,1.804214402116402,2.070439,0.266224597883598,176.8687616209332,26.09823693097036,0,0,1,291,sweep_20260731_134414,probe,100,0
950,300,2,0,30.0,950.2216275167783,4.039941563758389,4.251578207408308,100.0,3.846968,947.939,4.058244254113398,3.6466909989519998,4.744523417274652,214.913198,215.213198,2026-07-31T17:47:42.260612+00:00,6230.991732995461,-4034.534549671329,1.8603248244680854,3.901958,2.0416331755319144,182.36931682309122,200.1431376542387,0,0,1,298,sweep_20260731_134414,probe,100,0
950,300,3,0,30.0,949.9611160409556,4.032921317406144,4.245354098506357,100.0,3.8387855,951.4425,4.03470046797363,3.65238367308375,4.735551002294466,246.17274,246.47274,2026-07-31T17:48:13.472836+00:00,5910.948040116338,-3556.9543637545194,2.0116346666666667,3.914642,1.9030073333333335,197.2023568317117,186.5535215811374,0,0,1,293,sweep_20260731_134414,probe,100,0
950,300,4,0,30.0,950.5548082191781,4.030257510273972,4.23990018821164,100.1,3.8323915,945.882,4.05165919216139,3.624990136803,4.735606731620903,277.430628,277.730628,2026-07-31T17:48:44.683408+00:00,5983.146100020189,-3581.5525817470443,2.0041840212765956,3.909093,1.9049089787234044,196.47196335858968,186.7399415901948,0,0,1,292,sweep_20260731_134414,probe,100,0
850,400,1,1,30.0,363.7099898734177,1.6468633873417722,4.527957529885091,42.8,2.1851355000000003,483.83200000000005,4.51631041353197,1.0572384792360003,4.883458844594239,333.344892,333.744892,2026-07-31T17:49:40.751856+00:00,1069.9902984639962,-4249.183444681959,1.7919144680851065,2.137989,0.3460745319148937,175.66298801798308,33.92599782848996,0,0,1,395,sweep_20260731_134414,probe,100,0
850,400,2,0,30.0,850.6881139240505,3.6170521569620253,4.251913360205895,100.1,3.465475,854.518,4.055473377974484,2.96131076605,4.683817636204357,364.661611,365.061611,2026-07-31T17:50:12.022337+00:00,6832.325385654036,-4021.4877317330693,1.864806,4.081303,2.2164970000000004,182.8086104935142,217.28519574317266,0,0,1,395,sweep_20260731_134414,probe,100,0
850,400,3,0,30.0,849.9960283505154,3.6198660541237118,4.258685844860179,100.0,3.4348095,851.2429999999999,4.035051683244385,2.9238575432085,4.682683318999364,396.025953,396.425953,2026-07-31T17:50:43.340371+00:00,6446.054138668656,-3645.889536449521,1.9822660158730159,4.028374,2.0461079841269845,194.3233215628116,200.58180716811265,0,0,1,388,sweep_20260731_134414,probe,100,0
850,400,4,0,30.0,851.6137752525252,3.6263043712121217,4.258156075665673,100.2,3.445631,848.463,4.061026821440652,2.923490415153,4.688604360609847,427.386419,427.786419,2026-07-31T17:51:14.654535+00:00,6248.898855690747,-3574.108962630831,2.0050188624338627,3.992057,1.9870381375661372,196.5538035885883,194.79113694726738,0,0,1,396,sweep_20260731_134414,probe,100,0
950,400,1,1,30.0,402.1283798449613,1.8086783875968995,4.497763595531922,42.3,2.39605,535.216,4.47679067890347,1.2824042968,4.994976481981047,483.792305,484.192305,2026-07-31T17:52:11.520175+00:00,1338.121958919593,-4260.288011952145,1.7897963439153437,2.220243,0.43044665608465627,175.455346399323,42.197073095225775,0,0,1,387,sweep_20260731_134414,probe,100,0
950,400,2,0,30.0,950.5921994949493,4.0156041868686865,4.2243184711616415,100.1,3.8137594999999997,949.151,4.01807457401404,3.6198336431844997,4.731847517263438,515.110215,515.510215,2026-07-31T17:52:42.791985+00:00,9125.779542792323,-4098.044790777006,1.8360617830687829,4.981166,3.145104216931217,179.99078903813498,308.3173969595164,0,1,1,396,sweep_20260731_134414,probe,100,0
950,400,3,0,30.0,950.1436496163683,3.9845565166240404,4.193635897301268,100.0,3.8161825,950.159,4.016361998360274,3.6259801480175,4.743674729993127,546.474469,546.874469,2026-07-31T17:53:14.110071+00:00,8621.855033957654,-3594.104211094675,2.000687978835979,5.0,2.999312021164021,196.12924317172013,294.0252567964112,1,1,1,391,sweep_20260731_134414,probe,100,0
950,400,4,0,30.0,949.5351421319798,3.9693270126903553,4.180284474546222,100.0,3.791192,945.195,4.011015716333667,3.5834157224400003,4.755571721446994,577.838143,578.238143,2026-07-31T17:53:45.427578+00:00,8576.819821139134,-3549.068998276155,2.015413563829787,5.0,2.984586436170213,197.57280552159574,292.58169444653555,1,1,1,394,sweep_20260731_134414,probe,100,0
