Repository: YILINUMICH/MicroTensileMachine

# MicroTensileMachine

A benchtop micro tensile rig for characterizing **Shape Memory Alloy (SMA / Flexinol) coils** under Joule-heating actuation. The rig captures **force**, **displacement**, **electrical impedance**, and **stage position** as time-aligned streams (joined on a single host `time.time()` clock) so that mechanical and electrical behaviour can be correlated post-hoc.

> **University of Michigan — Robotics, HDR Lab**
> Author: Yilin Ma
> Last major update: 2026-07-14 — README reconciled with the on-disk tree: the sensing + SMA-drive firmware merged into `Firmware_SMASensorHub_PIO/` (former `Firmware_SensorHub_PIO/` + `Firmware_SMADriver_PIO/` retired); added `Firmware_SMARateTest_PIO/` (SMA stream-rate diagnostic), `Firmware_stable/` (frozen baseline), `Experiment_SMACharacterizationV3/`, and `Experiment_SMAThermalCharacterization/`; the SMA recorder moved V2 → V3; `TODO.md` stub removed.
> 2026-07-13 — SMA stream rate raised 15 → 99 Hz (batched M7 USB-CDC writes); a 1 kHz push is built in `Firmware_SMARateTest_PIO/` and ported to `Firmware_SMASensorHub_PIO/`, pending a bench run.
> 2026-06-17 — LDO **dynamic** performance (settling / overshoot / ripple) bench-verified via `Experiment_LDOCharacterization/`. Absolute-voltage accuracy deferred (see TODO).
> 2026-05-28 — ADC↔sensor mapping finalized, SensorHub ring-buffer IPC ported, `ADS1263/` retired to `Archieve/`.

---

> **Status: WIP / To-Test** — code-complete, offline analyzer + offscreen GUI + headless flow verified on synthetic data; not yet bench-run. See [STATUS.md](STATUS.md). Project map: [../README.md](../README.md).

# Experiment_SMAThermalCharacterization — multi-instrument SMA thermal console + analyzer

Forked from `Experiment_SMACharacterizationV3` to focus on **thermal**
characterization of the SMA (Joule-heating temperature response). It keeps
the same session backbone: **one config file** sets every instrument and
sensor parameter, a **single continuously-logging console** (`operator_console.py`)
records **raw** streams from the combined-firmware H7 (sensors *and* SMA) and
the Zaber stage while controlling both, and an **offline analyzer** converts
raw→physical and renders dashboards.

> **No LCR.** Unlike V3, this thermal module has **no LCR** — no connection,
> no `lcr.csv`, no LCR UI/control. The LCR config section and worker are
> hard-disabled (`build_core` never constructs an `LcrWorker`).
>
> **Thermal scope TODO:** the temperature-measurement stream (thermocouple /
> IR sensor) and any thermal-specific analysis are not yet wired — otherwise
> this module behaves like V3 minus the LCR. See STATUS.md.

The console (GUI or `--headless`) replaces the rigid OPEN→SHORT→RAW phase
flow with **continuous logging + event markers**: instead of swapping files
at phase boundaries, every command and reference is timestamped into
`events.csv`, which the analyzer uses to segment the run.

## Writing a test profile — rules, limits, template

A profile is the *whole* experiment definition: it carries its own port and
safety settings, so it can drive the rig on its own. Treat it as executable,
not as configuration.

### Put the safety settings IN the profile, not on the command line

These are profile keys, and a profile that carries them cannot be run unsafely
by someone who forgot a flag:

```json
"i_low_ma": 0,
"abort_on_bad_sense": true
```

- **`i_low_ma: 0` is mandatory** for `cccycle` runs. The default 100 mA sits
  *below* the reachable floor (0.5 V / 4.69 Ω = 106.6 mA), leaving 5.4 mA of
  margin against 12.6 mA of sense noise; the loop then latches off the floor
  and cool runs at 0.97 V / 208 mA instead of 0.50 V / 108 mA — 4× the idle
  heating, wire never cools, force baseline pins. It destroyed condition 12 of
  35 on the first attempt. With `0` the cool phase releases and parks passively
  at the LDO floor, which still carries ~107 mA so R stays observable.
  **Only safe because of the firmware R seed** — see the CC module STATUS.
- **`abort_on_bad_sense: true`** always. Note its two known defects: it
  mis-attributes the cool-phase latch to the clips, and it *passes* when it has
  too few cool samples to judge.

### The measured envelope — what is actually runnable

At 30 s cool, verified 2026-07-31:

| | limit | evidence |
|---|---|---|
| current | **150–950 mA** | CC holds 98–103% across the whole range; LDO rails ~1.1 A |
| pulse | **100–400 ms** | full grid measured |
| **energy ceiling** | **~1.24 J** (850×400) | not the ~1 J previously assumed |
| **950×400** | **excluded — unmeasurable** | pins the laser at the 0 V rail (1228 samples) *and* clips the load cell (5.000 V), at the correct 947 mA |
| 850×400 | the edge | 1.10 V laser margin, 4.08 V of 5 on the load cell |
| load cell | 490 mN full scale | clips from ~850 mA at 300–400 ms |

File: Experiment_SMAThermalCharacterization/data/sweep_20260731_141513/cycles.csv
level_mA,heat_ms,cycle,bootstrap,cool_s,i_mA,u_V,R_ohm,cc_pct,v_hot_V,i_hot_mA,r_hot_ohm,p_hot_W,r_base_ohm,t_heat_start_s,t_heat_end_s,t_pulse_utc,dx_um,x_base_um,baseline_V,peak_V,rise_V,F_base_mN,dF_mN,clipped,railed,detect_ok,n_samples,sweep,run_type,i_low_mA,seeded
750,400,1,1,30.0,749.8407760814249,3.264996361323156,4.3542528833729515,100.0,3.1542494999999997,750.3960000000001,4.203446580205651,2.366936207802,4.716924852325627,35.503536,35.903536,2026-07-31T18:15:40.170345+00:00,3486.766615791242,-4349.184354567346,1.7637895291005294,2.876586,1.1127964708994706,172.90587493705917,109.08843955200625,0,0,1,393,sweep_20260731_141513,probe,100,1
750,400,2,0,30.0,750.5152531645571,3.2406704329113922,4.317927476153302,100.1,3.109823,751.152,4.140071516816835,2.3359497660960002,4.708045481388439,66.864149,67.264149,2026-07-31T18:16:11.484225+00:00,3709.920617106268,-3872.0692488255795,1.9103816170212766,3.100783,1.1904013829787232,187.2764292478748,116.69611892706162,0,0,1,395,sweep_20260731_141513,probe,100,1
750,400,3,0,30.0,750.2530615384616,3.2356308769230764,4.312719324714415,100.0,3.1351500000000003,752.795,4.164679627255761,2.3601252442500003,4.704764381856521,98.226288,98.626288,2026-07-31T18:16:42.799628+00:00,3579.598924775561,-3742.6475239638016,1.9519219308510638,3.090334,1.1384120691489361,191.3486635986265,111.59955970227651,0,0,1,390,sweep_20260731_141513,probe,100,1
750,400,4,0,30.0,750.5374631043255,3.2446867989821886,4.323151019752859,100.1,3.1002375,747.5769999999999,4.147047728862713,2.3176662495375,4.695497023171744,129.587395,129.987395,2026-07-31T18:17:14.114000+00:00,3696.1819661824566,-3751.4976292296355,1.9489432978723404,3.121638,1.1726947021276595,191.05666552697156,114.96031706733193,0,0,1,393,sweep_20260731_141513,probe,100,1
950,300,1,1,30.0,950.722613559322,4.071033627118644,4.282041437804324,100.1,3.830844,948.5120000000001,4.0387933942849426,3.633601504128,4.858195798762936,185.398684,185.698684,2026-07-31T18:18:09.465824+00:00,5608.741500097752,-4267.281536239613,1.7872231648936172,3.61703,1.829806835106383,175.20309534397842,179.3776108599676,0,0,1,295,sweep_20260731_141513,probe,100,1
950,300,2,0,30.0,1197.8878013698632,4.971837054794521,4.150503118162569,126.1,4.95692,1234.305,4.015960398766918,6.118351140600001,4.702119391617251,216.660352,216.960352,2026-07-31T18:18:40.680348+00:00,8687.901605192172,-3660.351667924937,1.9797563227513229,5.0,3.0202436772486774,194.07729408738422,296.07720588074716,1,1,1,292,sweep_20260731_141513,probe,100,1
950,300,3,0,30.0,950.0719047619049,4.029511850340136,4.241270402949093,100.0,3.840106,948.095,4.050338837352797,3.64078529807,4.705855345145845,247.910995,248.210995,2026-07-31T18:19:11.883863+00:00,6481.35052980442,-3570.019856612974,2.0067188994708998,4.102546,2.0958271005291005,196.72045974935153,205.45581689589994,0,0,1,294,sweep_20260731_141513,probe,100,1
950,300,4,0,30.0,949.8297301038062,4.051573494809689,4.265578731007815,100.0,3.880141,950.81,4.080879460670376,3.68927686421,4.703512184174599,279.168523,279.468523,2026-07-31T18:19:43.094253+00:00,6018.930255369551,-3746.773353001551,1.9494266084656087,3.893966,1.9445393915343911,191.10404489940612,190.62494662517477,0,0,1,289,sweep_20260731_141513,probe,100,1
850,400,1,1,30.0,850.6257251908397,3.643514465648855,4.283334441632864,100.1,3.455265,848.931,4.070136442184347,2.933281571715,4.770130542184556,334.946076,335.346076,2026-07-31T18:20:39.784355+00:00,6213.0997754891705,-4269.336583050272,1.7859622116402116,3.778553,1.9925907883597884,175.07948296169718,195.33546830191935,0,0,1,393,sweep_20260731_141513,probe,100,1
850,400,2,0,30.0,850.3248905852417,3.61119575826972,4.246842351967717,100.0,3.4334534999999997,846.3960000000001,4.056556859909545,2.906061308586,4.716676734352493,366.307813,366.707813,2026-07-31T18:21:11.099046+00:00,7017.409851313985,-3557.73582941433,2.013062259259259,4.292166,2.279103740740741,197.34230501838778,223.4225908836551,0,0,1,393,sweep_20260731_141513,probe,100,1
850,400,3,0,30.0,849.9131782945734,3.6104892222222222,4.248068290301123,100.0,3.434677,846.723,4.056435221436054,2.9082200134710003,4.743911723515645,397.669336,398.069336,2026-07-31T18:21:42.413523+00:00,6882.061973731421,-3598.6268938331355,1.998975433862434,4.200965,2.2019895661375664,195.96136084668393,215.86301894504027,0,0,1,387,sweep_20260731_141513,probe,100,1
850,400,4,0,30.0,849.7816658163265,3.6153431760204082,4.254437723773903,100.0,3.4588885,849.2365,4.072939045837055,2.93741436363025,4.711697366561455,429.030372,429.430372,2026-07-31T18:22:13.727515+00:00,6686.886265707466,-3603.920948369082,1.9971422553191491,4.1426,2.1454577446808507,195.7816527042367,210.3211536093594,0,0,1,392,sweep_20260731_141513,probe,100,1
950,400,1,1,30.0,950.216155612245,3.9971112270408162,4.206528381392748,100.0,3.7893925,951.125,3.9841161782100145,3.6041859415624997,4.848395754794296,485.392597,485.792597,2026-07-31T18:23:09.677312+00:00,9320.960046470838,-4293.209223607859,1.7784099627659573,4.927003,3.1485930372340425,174.33912920757817,308.6594091537184,0,1,1,392,sweep_20260731_141513,probe,100,1
950,400,2,0,30.0,951.6388278481013,3.9608686632911394,4.162155375950429,100.2,3.8116120000000002,949.295,4.015202861070584,3.6183442135400004,4.669354141618929,516.754492,517.154492,2026-07-31T18:23:40.991764+00:00,8413.002634636105,-3385.2498029171684,2.0684874074074076,5.0,2.9315125925925924,202.77568217363083,287.3788177945005,1,1,1,395,sweep_20260731_141513,probe,100,1
950,400,3,0,30.0,950.8833937823833,3.9851830388601037,4.191032323120097,100.1,3.80241,950.087,4.002170327559476,3.61262030967,4.762157748012427,548.116718,548.516718,2026-07-31T18:24:12.306546+00:00,8641.799661139696,-3614.052855988632,1.9945150000000003,5.0,3.0054849999999997,195.5241005007875,294.6303994673438,1,1,1,386,sweep_20260731_141513,probe,100,1
950,400,4,0,30.0,951.0366278481013,3.995838136708861,4.201560717750897,100.1,3.8167465,949.547,4.019544582837922,3.6241801888355,4.698898614627219,579.479625,579.879625,2026-07-31T18:24:43.622008+00:00,8742.541626296023,-3714.7968300009175,1.9620644255319148,5.0,3.037935574468085,192.3429414803709,297.8115584877604,1,1,1,395,sweep_20260731_141513,probe,100,1
