Repository: YILINUMICH/MicroTensileMachine

# MicroTensileMachine

A benchtop micro tensile rig for characterizing **Shape Memory Alloy (SMA / Flexinol) coils** under Joule-heating actuation. The rig captures **force**, **displacement**, **electrical impedance**, and **stage position** as time-aligned streams (joined on a single host `time.time()` clock) so that mechanical and electrical behaviour can be correlated post-hoc.

> **University of Michigan — Robotics, HDR Lab**
> Author: Yilin Ma
> Last major update: 2026-07-14 — README reconciled with the on-disk tree: the sensing + SMA-drive firmware merged into `Firmware_SMASensorHub_PIO/` (former `Firmware_SensorHub_PIO/` + `Firmware_SMADriver_PIO/` retired); added `Firmware_SMARateTest_PIO/` (SMA stream-rate diagnostic), `Firmware_stable/` (frozen baseline), `Experiment_SMACharacterizationV3/`, and `Experiment_SMAThermalCharacterization/`; the SMA recorder moved V2 → V3; `TODO.md` stub removed.
> 2026-07-13 — SMA stream rate raised 15 → 99 Hz (batched M7 USB-CDC writes); a 1 kHz push is built in `Firmware_SMARateTest_PIO/` and ported to `Firmware_SMASensorHub_PIO/`, pending a bench run.
> 2026-06-17 — LDO **dynamic** performance (settling / overshoot / ripple) bench-verified via `Experiment_LDOCharacterization/`. Absolute-voltage accuracy deferred (see TODO).
> 2026-05-28 — ADC↔sensor mapping finalized, SensorHub ring-buffer IPC ported, `ADS1263/` retired to `Archieve/`.

---

> **Status: WIP / To-Test** — code-complete, offline analyzer + offscreen GUI + headless flow verified on synthetic data; not yet bench-run. See [STATUS.md](STATUS.md). Project map: [../README.md](../README.md).

# Experiment_SMAThermalCharacterization — multi-instrument SMA thermal console + analyzer

Forked from `Experiment_SMACharacterizationV3` to focus on **thermal**
characterization of the SMA (Joule-heating temperature response). It keeps
the same session backbone: **one config file** sets every instrument and
sensor parameter, a **single continuously-logging console** (`operator_console.py`)
records **raw** streams from the combined-firmware H7 (sensors *and* SMA) and
the Zaber stage while controlling both, and an **offline analyzer** converts
raw→physical and renders dashboards.

> **No LCR.** Unlike V3, this thermal module has **no LCR** — no connection,
> no `lcr.csv`, no LCR UI/control. The LCR config section and worker are
> hard-disabled (`build_core` never constructs an `LcrWorker`).
>
> **Thermal scope TODO:** the temperature-measurement stream (thermocouple /
> IR sensor) and any thermal-specific analysis are not yet wired — otherwise
> this module behaves like V3 minus the LCR. See STATUS.md.

The console (GUI or `--headless`) replaces the rigid OPEN→SHORT→RAW phase
flow with **continuous logging + event markers**: instead of swapping files
at phase boundaries, every command and reference is timestamped into
`events.csv`, which the analyzer uses to segment the run.

## Writing a test profile — rules, limits, template

A profile is the *whole* experiment definition: it carries its own port and
safety settings, so it can drive the rig on its own. Treat it as executable,
not as configuration.

### Put the safety settings IN the profile, not on the command line

These are profile keys, and a profile that carries them cannot be run unsafely
by someone who forgot a flag:

```json
"i_low_ma": 0,
"abort_on_bad_sense": true
```

- **`i_low_ma: 0` is mandatory** for `cccycle` runs. The default 100 mA sits
  *below* the reachable floor (0.5 V / 4.69 Ω = 106.6 mA), leaving 5.4 mA of
  margin against 12.6 mA of sense noise; the loop then latches off the floor
  and cool runs at 0.97 V / 208 mA instead of 0.50 V / 108 mA — 4× the idle
  heating, wire never cools, force baseline pins. It destroyed condition 12 of
  35 on the first attempt. With `0` the cool phase releases and parks passively
  at the LDO floor, which still carries ~107 mA so R stays observable.
  **Only safe because of the firmware R seed** — see the CC module STATUS.
- **`abort_on_bad_sense: true`** always. Note its two known defects: it
  mis-attributes the cool-phase latch to the clips, and it *passes* when it has
  too few cool samples to judge.

### The measured envelope — what is actually runnable

At 30 s cool, verified 2026-07-31:

| | limit | evidence |
|---|---|---|
| current | **150–950 mA** | CC holds 98–103% across the whole range; LDO rails ~1.1 A |
| pulse | **100–400 ms** | full grid measured |
| **energy ceiling** | **~1.24 J** (850×400) | not the ~1 J previously assumed |
| **950×400** | **excluded — unmeasurable** | pins the laser at the 0 V rail (1228 samples) *and* clips the load cell (5.000 V), at the correct 947 mA |
| 850×400 | the edge | 1.10 V laser margin, 4.08 V of 5 on the load cell |
| load cell | 490 mN full scale | clips from ~850 mA at 300–400 ms |

File: Experiment_SMAThermalCharacterization/data/sweep_20260731_145838/cycles.csv
level_mA,heat_ms,cycle,bootstrap,cool_s,i_mA,u_V,R_ohm,cc_pct,dx_um,x_base_um,F_base_mN,dF_mN,clipped,railed,n_samples,sweep,run_type,i_low_mA,seeded
150,100,1,1,30.0,150.4375894736842,0.7072390210526315,4.701212134061399,100.3,83.28951878397129,-4362.622585809176,172.2444573427101,2.9795024182972654,0,0,95,sweep_20260731_145838,map,100,1
150,100,2,0,30.0,154.00088043478257,0.6979532934782608,4.53213833263658,102.7,15.83601346091018,-4246.044516903102,175.67242974939893,1.1806075077025229,0,0,92,sweep_20260731_145838,map,100,1
150,100,3,0,30.0,150.6508969072165,0.6920475567010309,4.593716804270021,100.4,34.106441476202235,-4201.166557896553,177.28315773820168,1.6547026690641993,0,0,97,sweep_20260731_145838,map,100,1
150,100,4,0,30.0,152.17084375000002,0.6974869479166665,4.583578106871518,101.4,14.23904884677495,-4076.5996016217837,181.36434562196263,0.9116629918862038,0,0,96,sweep_20260731_145838,map,100,1
150,100,5,0,30.0,154.67169791666666,0.7068399583333335,4.569937279114642,103.1,-29.978242935973867,-4110.500691455652,180.27688573624124,1.169977525461516,0,0,96,sweep_20260731_145838,map,100,1
150,100,6,0,30.0,207.29427835051544,0.962495175257732,4.6431343060527785,138.2,81.41811986396715,-4195.731705410054,177.59095733591428,2.9373563928481956,0,0,97,sweep_20260731_145838,map,100,1
250,100,1,1,30.0,258.8351086956522,1.150809706521739,4.446111318982246,103.5,99.80447320566691,-4349.0569311243025,172.77142426101287,3.752621295709955,0,0,92,sweep_20260731_145838,map,100,1
250,100,2,0,30.0,296.97508421052635,1.3445053263157896,4.527333765692837,118.8,76.65877238722805,-4190.78754318523,177.69071129754695,2.9357313621091423,0,0,95,sweep_20260731_145838,map,100,1
250,100,3,0,30.0,252.92473958333335,1.133206,4.480407894723294,101.2,49.030338672629114,-4181.5763008883605,178.09835402329603,1.7509976921105979,0,0,96,sweep_20260731_145838,map,100,1
250,100,4,0,30.0,249.93385263157896,1.1170418842105265,4.4693500798274375,100.0,46.47728679106967,-4299.385862552229,174.0822934557276,2.2723547058062312,0,0,95,sweep_20260731_145838,map,100,1
250,100,5,0,30.0,260.7410319148936,1.169568691489362,4.485556733821286,104.3,42.130237324879545,-4070.424610773776,181.441864207244,1.9384624950330296,0,0,94,sweep_20260731_145838,map,100,1
250,100,6,0,30.0,264.5527525773196,1.1950375979381442,4.517199637107825,105.8,42.011512874912114,-4241.420236777771,175.8839841754761,1.9898488432589874,0,0,97,sweep_20260731_145838,map,100,1
350,100,1,1,30.0,353.9995319148937,1.57363514893617,4.445302908802979,101.1,147.72809354447236,-4357.9324093625655,172.4529306845277,5.30806876831469,0,0,94,sweep_20260731_145838,map,100,1
350,100,2,0,30.0,351.6371720430107,1.5836209462365594,4.503565243218535,100.5,112.72404562133897,-4208.449686993318,177.17107283737124,4.021008115248078,0,0,93,sweep_20260731_145838,map,100,1
350,100,3,0,30.0,350.28420212765957,1.5982949361702128,4.56285189700825,100.1,99.75853263965291,-4127.183071458981,179.71400285041383,3.8252319407528677,0,0,94,sweep_20260731_145838,map,100,1
350,100,4,0,30.0,354.30266666666665,1.5801368387096775,4.4598502562112925,101.2,85.60926730659503,-4258.258021000519,175.24698972233247,3.738219609630344,0,0,93,sweep_20260731_145838,map,100,1
350,100,5,0,30.0,346.0708404255319,1.53521920212766,4.436141456587155,98.9,88.41808530167691,-4232.621438638377,176.1456929641284,3.400449177597945,0,0,94,sweep_20260731_145838,map,100,1
350,100,6,0,30.0,348.7944226804124,1.592617762886598,4.566064304147018,99.7,94.68465803386243,-4209.353811084416,176.91823247373532,3.4365665620384456,0,0,97,sweep_20260731_145838,map,100,1
450,100,1,1,30.0,451.0771979166667,2.0148818125,4.466822578941875,100.2,174.38389174953045,-4352.486689367879,172.60009218192448,6.020442202062038,0,0,96,sweep_20260731_145838,map,100,1
450,100,2,0,30.0,445.239914893617,1.989072404255319,4.4674170884489905,98.9,155.08724883861032,-4217.413651062345,176.70755265864474,5.330632991819566,0,0,94,sweep_20260731_145838,map,100,1
450,100,3,0,30.0,449.7133010752687,1.9964086021505376,4.439291871903958,99.9,159.97042929303097,-4221.752431552301,176.6518403065656,5.467514929093436,0,0,93,sweep_20260731_145838,map,100,1
450,100,4,0,30.0,450.18285416666674,2.0005892083333334,4.44394803093206,100.0,174.8400409621222,-4178.517893508661,178.1252822772187,5.890186626117051,0,0,96,sweep_20260731_145838,map,100,1
450,100,5,0,30.0,449.1585161290323,2.0007457096774193,4.454431203754921,99.8,154.55061716287673,-4191.075273469367,177.6179345059649,5.405951843935326,0,0,93,sweep_20260731_145838,map,100,1
450,100,6,0,30.0,449.05795959595963,2.0013296868686865,4.456729123940671,99.8,164.8902875946601,-4220.1214105767485,176.60386669560168,5.777329073940327,0,0,99,sweep_20260731_145838,map,100,1
550,100,1,1,30.0,551.3643608247423,2.4468112989690725,4.437739311458363,100.2,256.6823671257962,-4369.459177864447,171.95554437510017,8.881860781342192,0,0,97,sweep_20260731_145838,map,100,1
550,100,2,0,30.0,793.307925531915,3.49593454255319,4.406781314089554,144.2,620.7468008476208,-4120.109400704962,179.89457733252496,20.147963410768767,0,0,94,sweep_20260731_145838,map,100,1
550,100,3,0,30.0,552.71438,2.46189606,4.454192163409969,100.5,262.9956699566278,-4167.221090618634,178.38487748633906,8.874727990485752,0,0,100,sweep_20260731_145838,map,100,1
550,100,4,0,30.0,548.730125,2.4446119479166666,4.455035064671666,99.8,250.89071141591558,-4142.506543233128,179.0303538581149,8.768519599574855,0,0,96,sweep_20260731_145838,map,100,1
550,100,5,0,30.0,552.5806288659794,2.4513159381443295,4.436123544857129,100.5,270.5786122680229,-4181.033495254022,177.90604109686205,9.847247992330672,0,0,97,sweep_20260731_145838,map,100,1
550,100,6,0,30.0,550.7817628865979,2.458907886597938,4.464395977294205,100.1,262.2499690790746,-4120.705615606976,179.8056304526915,9.195788055220081,0,0,97,sweep_20260731_145838,map,100,1
650,100,1,1,30.0,649.05071875,2.8562477708333334,4.400654199003355,99.9,370.12223983570084,-4345.973419659905,172.76365844911095,12.089680556470324,0,0,96,sweep_20260731_145838,map,100,1
650,100,2,0,30.0,657.1909690721649,2.910058670103093,4.428025957525818,101.1,373.9962813485713,-4212.413589701098,176.8458726583466,12.729908892627655,0,0,97,sweep_20260731_145838,map,100,1
650,100,3,0,30.0,655.6363195876289,2.887475020618557,4.4040803328813025,100.9,361.23008677003327,-4195.085283243236,177.4102282065546,12.267211387713038,0,0,97,sweep_20260731_145838,map,100,1
650,100,4,0,30.0,650.7877216494845,2.8876815773195874,4.437209678757427,100.1,357.70360922440386,-4207.004899154293,176.93710679341712,12.222043432584195,0,0,97,sweep_20260731_145838,map,100,1
650,100,5,0,30.0,650.6342315789474,2.8948470315789474,4.449269483644882,100.1,376.7894648449219,-4099.034633179221,180.3885963555811,12.760803623760813,0,0,95,sweep_20260731_145838,map,100,1
650,100,6,0,30.0,650.9796907216495,2.887576701030928,4.435740073288429,100.2,374.17042957582726,-4169.8091503148635,178.276695929738,12.397619886564813,0,0,97,sweep_20260731_145838,map,100,1
750,100,1,1,30.0,752.7025473684212,3.3163762526315783,4.405958587793021,100.4,491.41140918825477,-4357.98886035205,172.32568916974606,16.383597256184526,0,0,95,sweep_20260731_145838,map,100,1
750,100,2,0,30.0,753.0677127659573,3.3229756595744675,4.412585486329569,100.4,551.3958106499595,-4107.420201642597,180.26607951523346,18.10179936346914,0,0,94,sweep_20260731_145838,map,100,1
750,100,3,0,30.0,750.0936413043479,3.326795934782609,4.43517415905246,100.0,512.795883877784,-4184.606714544823,177.78755389705444,16.962886740983365,0,0,92,sweep_20260731_145838,map,100,1
750,100,4,0,30.0,750.0712989690722,3.336133515463918,4.4477551934719175,100.0,520.6012711423086,-4178.890492359879,178.06484153440402,17.79285811906179,0,0,97,sweep_20260731_145838,map,100,1
750,100,5,0,30.0,751.22034375,3.2949355937499996,4.386110707947664,100.2,538.0765560675572,-4071.507344106969,181.4273587433781,17.3220563980997,0,0,96,sweep_20260731_145838,map,100,1
750,100,6,0,30.0,751.483967032967,3.3077275384615388,4.401594290189868,100.2,511.703325343854,-4189.375997694678,177.67879480734723,16.989201843795914,0,0,91,sweep_20260731_145838,map,100,1
850,100,1,1,30.0,851.0936145833332,3.7673991875,4.426539129123172,100.1,652.9572543103695,-4358.587175020758,172.29485017761644,21.384504847090987,0,0,96,sweep_20260731_145838,map,100,1
850,100,2,0,30.0,850.952440860215,3.7381241290322578,4.392870799281619,100.1,705.43881238001,-4154.630234700514,178.68038354513766,23.2926797117305,0,0,93,sweep_20260731_145838,map,100,1
850,100,3,0,30.0,850.6156565656565,3.7375737070707067,4.393962982248746,100.1,705.6448481143484,-4115.832323165376,179.91011583162435,22.847096594292864,0,0,99,sweep_20260731_145838,map,100,1
850,100,4,0,30.0,1137.4780947368424,4.9804182,4.378473944284816,133.8,1680.5935924881178,-4085.376784828386,180.91221984964383,55.94886434415601,0,0,95,sweep_20260731_145838,map,100,1
850,100,5,0,30.0,850.3023298969073,3.7299661237113395,4.3866351914660395,100.0,700.2397182381551,-4084.1192156706666,180.83648345850963,23.108667413530355,0,0,97,sweep_20260731_145838,map,100,1
850,100,6,0,30.0,853.9041134020619,3.774560845360825,4.420356789619501,100.5,669.2738701069666,-4106.116854857145,179.8168614742659,22.66459002996924,0,0,97,sweep_20260731_145838,map,100,1
950,100,1,1,30.0,950.0320520833334,4.163823739583333,4.382824485187051,100.0,862.1424543848852,-4335.24528916669,173.22162053625235,28.21972311905043,0,0,96,sweep_20260731_145838,map,100,1
950,100,2,0,30.0,953.485680412371,4.188582350515463,4.392915841907507,100.4,931.8176129990065,-4098.477506898558,180.10461432403184,30.950423631845876,0,0,97,sweep_20260731_145838,map,100,1
950,100,3,0,30.0,949.8374347826086,4.185060010869566,4.406080301338522,100.0,911.2999143128136,-4155.652312366006,178.43449832928744,30.825495816806974,0,0,92,sweep_20260731_145838,map,100,1
950,100,4,0,30.0,951.2541505376342,4.161116021505377,4.374347296307278,100.1,905.3573683730792,-4123.3294699932885,179.45494798931372,30.218148369353848,0,0,93,sweep_20260731_145838,map,100,1
950,100,5,0,30.0,947.7830543478261,4.162013565217391,4.3913146010837805,99.8,882.8985938478932,-4147.068355921139,178.6614526891167,29.115530001874173,0,0,92,sweep_20260731_145838,map,100,1
950,100,6,0,30.0,952.2832105263155,4.161010263157895,4.369509214446985,100.2,878.677454059175,-4193.345837190321,177.2966979955428,29.06922792093979,0,0,95,sweep_20260731_145838,map,100,1
150,200,1,1,30.0,155.45211428571426,0.7140558285714287,4.593413424143109,103.6,87.99256045703441,-4362.568656575043,172.40668395910325,2.972164623894017,0,0,70,sweep_20260731_145838,map,100,1
150,200,2,0,30.0,151.49997461928936,0.7056984010152284,4.658076034590815,101.0,-40.549526849834365,-4145.741367651001,178.8819615283071,0.8663203292060901,0,0,197,sweep_20260731_145838,map,100,1
150,200,3,0,30.0,151.00674489795918,0.6965855765306121,4.612943461573989,100.7,28.573219160216468,-4191.350454679323,177.18460213893434,1.8758949242235727,0,0,196,sweep_20260731_145838,map,100,1
150,200,4,0,30.0,150.26712886597937,0.7012115309278352,4.666433279318416,100.2,19.720287124453534,-4225.563376658964,176.4379863562147,1.0413703209460217,0,0,194,sweep_20260731_145838,map,100,1
150,200,5,0,30.0,151.55924456521737,0.7147698641304348,4.716108649003344,101.0,46.216654239260606,-4209.618643961127,176.77789031496482,2.0530183804080155,0,0,184,sweep_20260731_145838,map,100,1
150,200,6,0,30.0,150.9050824742268,0.6946640670103094,4.603317897718598,100.6,16.001702409977042,-4161.366174490074,178.34530199927318,1.0716354162615538,0,0,194,sweep_20260731_145838,map,100,1
250,200,1,1,30.0,250.1525670103093,1.138865494845361,4.552683622065033,100.1,158.51493343536822,-4355.617490699097,172.665153559287,5.11339342465425,0,0,194,sweep_20260731_145838,map,100,1
250,200,2,0,30.0,249.07752040816325,1.1380870204081632,4.569208086475168,99.6,76.54794778649102,-4202.657535514612,176.84059874380648,3.286866634882056,0,0,196,sweep_20260731_145838,map,100,1
250,200,3,0,30.0,256.85696428571424,1.1646120459183673,4.534087869320583,102.7,82.87466164742364,-4225.19772580797,176.14328519809226,3.202971938547072,0,0,196,sweep_20260731_145838,map,100,1
250,200,4,0,30.0,248.719140625,1.1220979062499998,4.511506044248579,99.5,83.76554284805206,-4116.4010540209565,179.6991325875576,3.266327345946403,0,0,192,sweep_20260731_145838,map,100,1
250,200,5,0,30.0,249.35797905759162,1.1286955759162305,4.526406494718772,99.7,73.81152266873141,-4192.144828985638,177.16510037679762,3.029614199286547,0,0,191,sweep_20260731_145838,map,100,1
250,200,6,0,30.0,252.58205208333334,1.1246375989583333,4.452563393488015,101.0,96.9268641624717,-4175.848425450542,177.87627341759466,3.623134406504681,0,0,192,sweep_20260731_145838,map,100,1
350,200,1,1,30.0,350.3812135416666,1.5734781458333333,4.490760591666877,100.1,203.71129079673665,-4378.186094555964,171.8569664835422,6.791604737842476,0,0,192,sweep_20260731_145838,map,100,1
350,200,2,0,30.0,354.32914285714287,1.5759251326530612,4.447630584223316,101.2,205.3980282957241,-4165.3310335132455,178.4032864378996,6.471129211180316,0,0,196,sweep_20260731_145838,map,100,1
350,200,3,0,30.0,348.39199484536084,1.5566456185567015,4.468086642598211,99.5,178.41834876669873,-4208.161107360902,176.776850649982,6.320068720413455,0,0,194,sweep_20260731_145838,map,100,1
350,200,4,0,30.0,663.9949844559585,2.7495826683937823,4.140969032539668,189.7,2647.464633884856,-1628.2352098784204,257.23501665066823,81.63947284899893,0,0,193,sweep_20260731_145838,map,100,1
350,200,5,0,30.0,671.8827853403141,2.7450845130890054,4.0856598397570165,192.0,327.57774240002163,4700.14696533551,453.1669652504504,36.98753471768092,1,1,191,sweep_20260731_145838,map,100,1
350,200,6,0,30.0,669.1828205128206,2.760956892307693,4.125863377950834,191.2,-0.143002762118158,5027.6688337578635,490.1544999681313,0.0,1,1,195,sweep_20260731_145838,map,100,1
