Repository: YILINUMICH/MicroTensileMachine

# MicroTensileMachine

A benchtop micro tensile rig for characterizing **Shape Memory Alloy (SMA / Flexinol) coils** under Joule-heating actuation. The rig captures **force**, **displacement**, **electrical impedance**, and **stage position** as time-aligned streams (joined on a single host `time.time()` clock) so that mechanical and electrical behaviour can be correlated post-hoc.

> **University of Michigan — Robotics, HDR Lab**
> Author: Yilin Ma
> Last major update: 2026-07-14 — README reconciled with the on-disk tree: the sensing + SMA-drive firmware merged into `Firmware_SMASensorHub_PIO/` (former `Firmware_SensorHub_PIO/` + `Firmware_SMADriver_PIO/` retired); added `Firmware_SMARateTest_PIO/` (SMA stream-rate diagnostic), `Firmware_stable/` (frozen baseline), `Experiment_SMACharacterizationV3/`, and `Experiment_SMAThermalCharacterization/`; the SMA recorder moved V2 → V3; `TODO.md` stub removed.
> 2026-07-13 — SMA stream rate raised 15 → 99 Hz (batched M7 USB-CDC writes); a 1 kHz push is built in `Firmware_SMARateTest_PIO/` and ported to `Firmware_SMASensorHub_PIO/`, pending a bench run.
> 2026-06-17 — LDO **dynamic** performance (settling / overshoot / ripple) bench-verified via `Experiment_LDOCharacterization/`. Absolute-voltage accuracy deferred (see TODO).
> 2026-05-28 — ADC↔sensor mapping finalized, SensorHub ring-buffer IPC ported, `ADS1263/` retired to `Archieve/`.

---

> **Status: WIP / To-Test** — code-complete, offline analyzer + offscreen GUI + headless flow verified on synthetic data; not yet bench-run. See [STATUS.md](STATUS.md). Project map: [../README.md](../README.md).

# Experiment_SMAThermalCharacterization — multi-instrument SMA thermal console + analyzer

Forked from `Experiment_SMACharacterizationV3` to focus on **thermal**
characterization of the SMA (Joule-heating temperature response). It keeps
the same session backbone: **one config file** sets every instrument and
sensor parameter, a **single continuously-logging console** (`operator_console.py`)
records **raw** streams from the combined-firmware H7 (sensors *and* SMA) and
the Zaber stage while controlling both, and an **offline analyzer** converts
raw→physical and renders dashboards.

> **No LCR.** Unlike V3, this thermal module has **no LCR** — no connection,
> no `lcr.csv`, no LCR UI/control. The LCR config section and worker are
> hard-disabled (`build_core` never constructs an `LcrWorker`).
>
> **Thermal scope TODO:** the temperature-measurement stream (thermocouple /
> IR sensor) and any thermal-specific analysis are not yet wired — otherwise
> this module behaves like V3 minus the LCR. See STATUS.md.

The console (GUI or `--headless`) replaces the rigid OPEN→SHORT→RAW phase
flow with **continuous logging + event markers**: instead of swapping files
at phase boundaries, every command and reference is timestamped into
`events.csv`, which the analyzer uses to segment the run.

## Writing a test profile — rules, limits, template

A profile is the *whole* experiment definition: it carries its own port and
safety settings, so it can drive the rig on its own. Treat it as executable,
not as configuration.

### Put the safety settings IN the profile, not on the command line

These are profile keys, and a profile that carries them cannot be run unsafely
by someone who forgot a flag:

```json
"i_low_ma": 0,
"abort_on_bad_sense": true
```

- **`i_low_ma: 0` is mandatory** for `cccycle` runs. The default 100 mA sits
  *below* the reachable floor (0.5 V / 4.69 Ω = 106.6 mA), leaving 5.4 mA of
  margin against 12.6 mA of sense noise; the loop then latches off the floor
  and cool runs at 0.97 V / 208 mA instead of 0.50 V / 108 mA — 4× the idle
  heating, wire never cools, force baseline pins. It destroyed condition 12 of
  35 on the first attempt. With `0` the cool phase releases and parks passively
  at the LDO floor, which still carries ~107 mA so R stays observable.
  **Only safe because of the firmware R seed** — see the CC module STATUS.
- **`abort_on_bad_sense: true`** always. Note its two known defects: it
  mis-attributes the cool-phase latch to the clips, and it *passes* when it has
  too few cool samples to judge.

### The measured envelope — what is actually runnable

At 30 s cool, verified 2026-07-31:

| | limit | evidence |
|---|---|---|
| current | **150–950 mA** | CC holds 98–103% across the whole range; LDO rails ~1.1 A |
| pulse | **100–400 ms** | full grid measured |
| **energy ceiling** | **~1.24 J** (850×400) | not the ~1 J previously assumed |
| **950×400** | **excluded — unmeasurable** | pins the laser at the 0 V rail (1228 samples) *and* clips the load cell (5.000 V), at the correct 947 mA |
| 850×400 | the edge | 1.10 V laser margin, 4.08 V of 5 on the load cell |
| load cell | 490 mN full scale | clips from ~850 mA at 300–400 ms |

File: Experiment_SMAThermalCharacterization/data/sweep_20260731_155129/cycles.csv
level_mA,heat_ms,cycle,bootstrap,cool_s,i_mA,u_V,R_ohm,cc_pct,dx_um,x_base_um,F_base_mN,dF_mN,clipped,railed,n_samples,sweep,run_type,i_low_mA,seeded
350,200,1,1,30.0,349.59490954773867,1.579193944723618,4.517210924971928,99.9,204.41989613520036,-4123.980923176234,179.85770780674918,6.973012482603541,0,0,199,sweep_20260731_155129,map,0,1
350,200,2,0,30.0,352.3392565445026,1.5782513769633508,4.479351499011885,100.7,192.27146196461354,-3961.1843630459907,184.762038344025,6.451545453142757,0,0,191,sweep_20260731_155129,map,0,1
350,200,3,0,30.0,347.7889581151833,1.5598299214659683,4.484989776326862,99.4,195.44290344915544,-3932.469233918231,185.79481687679788,6.629448535291153,0,0,191,sweep_20260731_155129,map,0,1
350,200,4,0,30.0,353.7192959183673,1.5953894744897958,4.510326388464784,101.1,209.52905456699773,-3939.719248212937,185.51240491776605,7.271241773699637,0,0,196,sweep_20260731_155129,map,0,1
350,200,5,0,30.0,353.2891550802139,1.576734935828877,4.463015388827548,100.9,203.63507118789448,-3910.391960090401,186.71397487339752,6.669718956929129,0,0,187,sweep_20260731_155129,map,0,1
350,200,6,0,30.0,351.03850256410254,1.5836690256410257,4.511382694699806,100.3,195.1624399181951,-3944.410650032282,185.2911896116057,6.611845505217214,0,0,195,sweep_20260731_155129,map,0,1
450,200,1,1,30.0,449.0701554404145,1.9980303316062178,4.449261006104266,99.8,344.66257339006415,-4101.297346859624,180.55552408224315,11.193896614289745,0,0,193,sweep_20260731_155129,map,0,1
450,200,2,0,30.0,449.71878974358975,2.019585594871795,4.490774325936605,99.9,369.76826750940745,-3922.1305140916497,186.29821955267937,11.652439815650338,0,0,195,sweep_20260731_155129,map,0,1
450,200,3,0,30.0,448.08001530612245,1.9933989795918365,4.448756720894977,99.6,343.4767454130979,-3962.9528606771482,184.79911495083456,11.077308604530007,0,0,196,sweep_20260731_155129,map,0,1
450,200,4,0,30.0,451.4478571428571,2.0292932704081634,4.495077866248481,100.3,362.1459125092756,-3918.2627108759557,186.44893112771317,11.411735874422392,0,0,196,sweep_20260731_155129,map,0,1
450,200,5,0,30.0,451.8708677248677,2.025175322751323,4.481756774779291,100.4,344.8831223906823,-3914.188060117897,186.46830005207627,10.724580459302686,0,0,189,sweep_20260731_155129,map,0,1
450,200,6,0,30.0,446.941585106383,1.9981199255319153,4.470651181532625,99.3,339.8847061293659,-3928.990937028975,185.7845319174159,11.04426183138673,0,0,188,sweep_20260731_155129,map,0,1
550,200,1,1,30.0,549.9126473684212,2.442930347368421,4.442397095354943,100.0,532.5501164389857,-4101.208202547906,180.45361105432158,17.081593359835143,0,0,190,sweep_20260731_155129,map,0,1
550,200,2,0,30.0,551.4224102564102,2.449100605128205,4.441423778894619,100.3,568.8342564858212,-3896.9880896592003,187.09550589969157,17.5665449440018,0,0,195,sweep_20260731_155129,map,0,1
550,200,3,0,30.0,551.7591464646465,2.452771272727273,4.44536586016419,100.3,530.0356239968651,-3947.179767228475,185.11628760149875,16.886577048967514,0,0,198,sweep_20260731_155129,map,0,1
550,200,4,0,30.0,548.9166907216495,2.440042701030928,4.445196770794224,99.8,546.4916964148515,-3909.053214427106,186.33012938865036,17.235151745914294,0,0,194,sweep_20260731_155129,map,0,1
550,200,5,0,30.0,550.9422680412371,2.450187170103093,4.447266641592474,100.2,551.2587116018344,-3932.1209073862838,185.6914212487691,17.920032439692566,0,0,194,sweep_20260731_155129,map,0,1
550,200,6,0,30.0,550.5898659793814,2.432488180412371,4.417967584792894,100.1,552.9685472129204,-3908.6196007316134,186.66807146580297,17.513725998821624,0,0,194,sweep_20260731_155129,map,0,1
650,200,1,1,30.0,650.3985684210526,2.8977856210526314,4.4553997529353015,100.1,780.8518527191859,-4097.219727990318,180.51186839693602,24.65857069412429,0,0,190,sweep_20260731_155129,map,0,1
650,200,2,0,30.0,650.1344742268042,2.8820479381443294,4.433002790033414,100.0,824.5585025556247,-3913.517856877707,186.51173292759358,26.442849777460644,0,0,194,sweep_20260731_155129,map,0,1
650,200,3,0,30.0,651.2402448979592,2.8740065765306118,4.413128026172478,100.2,852.6573168014188,-3862.819296193273,188.04695472902947,27.009410471888064,0,0,196,sweep_20260731_155129,map,0,1
650,200,4,0,30.0,650.7935894736843,2.888446963157895,4.438345751828726,100.1,786.4678832415225,-3907.7778539020724,186.23358696256176,25.383560173879392,0,0,190,sweep_20260731_155129,map,0,1
650,200,5,0,30.0,649.4546354166667,2.8927892968749997,4.454182230940719,99.9,793.1435985674871,-3936.7458437876476,185.5550202014516,25.123677129350572,0,0,192,sweep_20260731_155129,map,0,1
650,200,6,0,30.0,649.7464973821988,2.871651115183246,4.419648473293826,100.0,787.5386884977738,-3922.0126922473687,185.86097151168596,25.459926244974458,0,0,191,sweep_20260731_155129,map,0,1
750,200,1,1,30.0,750.9483282051284,3.331050466666666,4.435791840203364,100.1,1099.409103284091,-4067.714559946917,181.30798304128638,35.318445053929075,0,0,195,sweep_20260731_155129,map,0,1
750,200,2,0,30.0,750.9624712041884,3.3056164869109947,4.401839790489596,100.1,1176.4637456929527,-3903.278601145138,186.66664941354372,38.01850684654779,0,0,191,sweep_20260731_155129,map,0,1
750,200,3,0,30.0,750.9387164948454,3.3041967835051542,4.400088463847149,100.1,1157.5496154267298,-3853.6892404089463,188.26946171617394,37.455802392849925,0,0,194,sweep_20260731_155129,map,0,1
750,200,4,0,30.0,750.5951734693876,3.321871719387755,4.425650253029817,100.1,1157.1245319062373,-3868.1959832200364,187.57296489874116,37.22031944404332,0,0,196,sweep_20260731_155129,map,0,1
750,200,5,0,30.0,750.4320432432432,3.29761638918919,4.394290487566918,100.1,1129.3125376499215,-3822.6015960285426,189.03061667433136,36.41712195681057,0,0,185,sweep_20260731_155129,map,0,1
750,200,6,0,30.0,750.8206804123713,3.3065030515463922,4.403851862112229,100.1,1132.2532689365157,-3861.567141199745,187.7699610850578,36.0019393106931,0,0,194,sweep_20260731_155129,map,0,1
850,200,1,1,30.0,850.8842487046633,3.7511307409326426,4.408508850226275,100.1,1533.1695948569036,-4059.207332787701,181.64890857736373,49.01201528453924,0,0,193,sweep_20260731_155129,map,0,1
850,200,2,0,30.0,850.4253489583334,3.7402603020833336,4.398105379460635,100.1,1649.164250427285,-3871.78438454772,187.43603241756068,53.58587529556867,0,0,192,sweep_20260731_155129,map,0,1
850,200,3,0,30.0,850.103841025641,3.708180441025641,4.362032333075641,100.0,1642.7170344948258,-3836.5382096095323,188.33411330715865,53.23764972403491,0,0,195,sweep_20260731_155129,map,0,1
850,200,4,0,30.0,850.9827193877552,3.7483195612244895,4.404695272685727,100.1,1629.181914341354,-3873.712640389488,187.48657864991267,51.911545235722215,0,0,196,sweep_20260731_155129,map,0,1
850,200,5,0,30.0,850.853984375,3.73440615625,4.389009424446818,100.1,1694.5556581361375,-3816.1283287418414,189.28590105104735,54.229226541619894,0,0,192,sweep_20260731_155129,map,0,1
850,200,6,0,30.0,851.2536302083333,3.7272829739583333,4.378581002992174,100.1,1626.5018013028284,-3859.955695601688,187.68368611283324,52.48809763555136,0,0,192,sweep_20260731_155129,map,0,1
950,200,1,1,30.0,950.7200052631578,4.1493825105263165,4.364463235816495,100.1,2292.9788523884663,-4035.574820056959,182.37083042824318,73.68362564440876,0,0,190,sweep_20260731_155129,map,0,1
950,200,2,0,30.0,950.9844381443298,4.132349670103093,4.345338897623402,100.1,2519.158124458031,-3778.8472173756695,190.33700964329515,80.2427829123124,0,0,194,sweep_20260731_155129,map,0,1
950,200,3,0,30.0,950.9354512820513,4.152328764102564,4.36657268219877,100.1,2493.9591528674628,-3804.81782473278,189.32783547078984,79.1618402660536,0,0,195,sweep_20260731_155129,map,0,1
950,200,4,0,30.0,951.8260157068066,4.125259790575916,4.334048158488904,100.2,2369.4544662652324,-3790.8785611715894,189.69123275047312,75.70978342027117,0,0,191,sweep_20260731_155129,map,0,1
950,200,5,0,30.0,951.101252688172,4.118748424731183,4.330504678750072,100.1,2502.897589506264,-3738.0826574551597,191.3210801251719,79.80033315290042,0,0,186,sweep_20260731_155129,map,0,1
950,200,6,0,30.0,951.7299740932641,4.122797922279792,4.331898789052725,100.2,2594.480146525691,-3716.5344823759087,192.36787119181017,81.75338565696713,0,0,193,sweep_20260731_155129,map,0,1
150,300,1,1,30.0,152.09605841924397,0.7115215429553264,4.678106391120659,101.4,101.3722997972086,-4041.0299218363825,182.30087630416256,3.4698358635590765,0,0,291,sweep_20260731_155129,map,0,1
150,300,2,0,30.0,150.49639999999997,0.6981788689655172,4.639173222519059,100.3,48.11062559471293,-3860.6478426476583,187.9212787814051,1.9939837762470545,0,0,290,sweep_20260731_155129,map,0,1
150,300,3,0,30.0,151.17711111111112,0.7035256599326599,4.653651963329207,100.8,32.08823211537219,-3841.204367472812,188.4857613735983,1.5376292667468376,0,0,297,sweep_20260731_155129,map,0,1
150,300,4,0,30.0,148.97192783505153,0.6890288316151202,4.62522598471065,99.3,41.576770936440425,-3826.490209718755,188.95768108328568,1.8778955635066439,0,0,291,sweep_20260731_155129,map,0,1
150,300,5,0,30.0,150.51444368600684,0.691333976109215,4.593140426784752,100.3,31.347113071222793,-3867.3899536820672,187.32015363647673,1.8214490584257228,0,0,293,sweep_20260731_155129,map,0,1
150,300,6,0,30.0,151.15165986394558,0.696616761904762,4.608727171979452,100.8,24.569024281452585,-3852.9239731432085,187.91960966269514,1.4043305061954725,0,0,294,sweep_20260731_155129,map,0,1
250,300,1,1,30.0,250.98674576271185,1.1340772915254238,4.518474822561365,100.4,144.5057672048256,-4047.1903953474825,182.04860873376205,4.683884593797036,0,0,295,sweep_20260731_155129,map,0,1
250,300,2,0,30.0,250.14558644067796,1.1448305593220338,4.576657040453242,100.1,144.15146442251807,-3843.190328736576,188.43543477272934,4.964042032496296,0,0,295,sweep_20260731_155129,map,0,1
250,300,3,0,30.0,254.23603703703708,1.1537984511784511,4.538296240868347,101.7,128.72451366926816,-3902.788121425499,186.27707826705574,4.76651994952305,0,0,297,sweep_20260731_155129,map,0,1
250,300,4,0,30.0,255.23389310344828,1.1483815103448276,4.499329992507616,102.1,134.06627022333623,-3871.0022021743275,187.44615620478467,4.752049951919062,0,0,290,sweep_20260731_155129,map,0,1
250,300,5,0,30.0,246.62071283783783,1.1195446655405406,4.5395403032375565,98.6,133.327589203941,-3865.1168321919945,187.7722492038452,4.570258437649128,0,0,296,sweep_20260731_155129,map,0,1
250,300,6,0,30.0,250.22544406779662,1.1343134305084748,4.533165820663471,100.1,135.46421477758622,-3905.9821917689487,186.2652045350145,5.032489774347779,0,0,295,sweep_20260731_155129,map,0,1
350,300,1,1,30.0,348.67577551020406,1.5775134047619046,4.524298834507757,99.6,315.7079875805998,-4033.01940568345,182.50399581026738,10.353860272493465,0,0,294,sweep_20260731_155129,map,0,1
350,300,2,0,30.0,350.97305067567567,1.579911097972973,4.501516839915222,100.3,273.27746241692694,-3899.656006750709,186.4615166266613,8.816526315142193,0,0,296,sweep_20260731_155129,map,0,1
350,300,3,0,30.0,351.51434246575343,1.5766787979452053,4.485389662582017,100.4,273.7453587895634,-3908.691673781789,186.17376439765837,8.761268425067428,0,0,292,sweep_20260731_155129,map,0,1
350,300,4,0,30.0,350.01646075085324,1.5617204436860066,4.461848566595449,100.0,281.7788026534986,-3915.4093169936054,185.92909777277194,9.228563223839377,0,0,293,sweep_20260731_155129,map,0,1
350,300,5,0,30.0,352.2477162162162,1.583922891891892,4.496616497350548,100.6,295.85455873892306,-3893.940375768249,186.79907195188352,9.664556694442886,0,0,296,sweep_20260731_155129,map,0,1
350,300,6,0,30.0,349.7098732876712,1.570308660958904,4.490318349311141,99.9,269.6971827878151,-3900.2019172581604,186.4521042062969,8.70379223411452,0,0,292,sweep_20260731_155129,map,0,1
450,300,1,1,30.0,449.4301883561644,2.0035451198630136,4.457967381299372,99.9,504.21230950677955,-4065.317097215761,181.4951821217594,15.933168611404263,0,0,292,sweep_20260731_155129,map,0,1
450,300,2,0,30.0,450.1588074324324,2.0047217331081084,4.453365567903526,100.0,471.16946951534555,-3948.697813971369,184.70472311830903,15.692493421161622,0,0,296,sweep_20260731_155129,map,0,1
450,300,3,0,30.0,449.4687288135593,1.9987507288135595,4.446918329756921,99.9,527.5918772968153,-3863.9538959122574,187.87286123657802,16.988486426802385,0,0,295,sweep_20260731_155129,map,0,1
450,300,4,0,30.0,446.01738831615125,1.9988780756013746,4.481614681319345,99.1,488.1099719616609,-3894.6111963308026,186.52270357079865,16.190689042821372,0,0,291,sweep_20260731_155129,map,0,1
450,300,5,0,30.0,450.3306677966102,2.0087647864406777,4.460643989158489,100.1,500.85393010133885,-3931.3368768902906,185.50014792662117,16.30871357275772,0,0,295,sweep_20260731_155129,map,0,1
450,300,6,0,30.0,449.18292808219167,2.0026359349315066,4.458397258065568,99.8,512.1168520627939,-3879.79894391054,187.3231096852643,16.56302658497949,0,0,292,sweep_20260731_155129,map,0,1
550,300,1,1,30.0,548.8377559322034,2.4216788305084744,4.41237652536357,99.8,782.9919468088997,-4052.635841366146,181.85236833886734,25.489945341551742,0,0,295,sweep_20260731_155129,map,0,1
550,300,2,0,30.0,550.5888321917807,2.4347023116438353,4.42199726781923,100.1,845.7090602387302,-3889.455093526915,186.87552196669583,27.05897761469464,0,0,292,sweep_20260731_155129,map,0,1
550,300,3,0,30.0,549.9118277027028,2.434019084459459,4.426198822869029,100.0,822.044456525935,-3889.6577074443576,186.88546950411722,26.330267518519985,0,0,296,sweep_20260731_155129,map,0,1
550,300,4,0,30.0,550.3616474576271,2.43761333559322,4.429111924592991,100.1,848.8330821616491,-3854.6016935746043,188.01593368503202,27.293449268769084,0,0,295,sweep_20260731_155129,map,0,1
550,300,5,0,30.0,550.8423817567568,2.4472998006756757,4.442831346547267,100.2,820.1715643631205,-3886.6357496738924,186.7510927457753,26.8076543959396,0,0,296,sweep_20260731_155129,map,0,1
550,300,6,0,30.0,549.3423966101694,2.4344431186440683,4.431558775849637,99.9,819.2893667210928,-3876.2235393698115,186.97539107573482,26.439054581189477,0,0,295,sweep_20260731_155129,map,0,1
650,300,1,1,30.0,650.3307610921503,2.877443686006826,4.424584931480889,100.1,1239.1669957439094,-4049.1404524099044,181.9811233236127,39.31794761979898,0,0,293,sweep_20260731_155129,map,0,1
650,300,2,0,30.0,651.2466013745703,2.862615570446735,4.395593872435851,100.2,1366.4156167587862,-3819.188369066121,189.11340558476303,43.437161905417085,0,0,291,sweep_20260731_155129,map,0,1
650,300,3,0,30.0,650.3304309764311,2.868442962962963,4.4107469469884295,100.1,1260.0257549438452,-3897.4003166033344,186.46213401275483,40.46685151729076,0,0,297,sweep_20260731_155129,map,0,1
650,300,4,0,30.0,650.2927903780069,2.858678594501718,4.3959869105115015,100.0,1264.5920864835675,-3870.9177704650056,187.26258342613258,40.76542652374159,0,0,291,sweep_20260731_155129,map,0,1
650,300,5,0,30.0,650.4466938775511,2.8608932040816324,4.3983515190565425,100.1,1305.0452586919605,-3840.1790963980043,188.50352682839215,41.384325356161085,0,0,294,sweep_20260731_155129,map,0,1
650,300,6,0,30.0,650.6384573378839,2.8684632389078497,4.408689966843174,100.1,1258.9338301278726,-3865.3639746190966,187.4403516344046,40.65431932746524,0,0,293,sweep_20260731_155129,map,0,1
750,300,1,1,30.0,750.8274305084745,3.3177149966101696,4.418745056188677,100.1,1911.271067035511,-4069.9935108619843,181.33689956337446,60.77413144868407,0,0,295,sweep_20260731_155129,map,0,1
750,300,2,0,30.0,750.2932169491526,3.2858829152542373,4.37946504250074,100.0,2059.0394018115553,-3887.2166509785197,186.81223913063488,65.43538300256459,0,0,295,sweep_20260731_155129,map,0,1
750,300,3,0,30.0,750.5773401360543,3.283740119047619,4.374952377928686,100.1,2136.0571949544565,-3875.8287111468017,187.17157477151244,67.81944209800862,0,0,294,sweep_20260731_155129,map,0,1
750,300,4,0,30.0,750.9538576271186,3.2818316779661014,4.370217483582958,100.1,2045.7891161411906,-3868.1848778626686,187.35848753399776,65.09892072518807,0,0,295,sweep_20260731_155129,map,0,1
750,300,5,0,30.0,750.6512382550336,3.2781635369127518,4.367092692117822,100.1,2062.895507675885,-3848.101319057445,187.9087266767498,65.41527473837968,0,0,298,sweep_20260731_155129,map,0,1
750,300,6,0,30.0,750.9910986394558,3.2899393197278908,4.380796690783897,100.1,2121.7077880463794,-3859.7095021402283,187.69862382642236,67.02300412991623,0,0,294,sweep_20260731_155129,map,0,1
850,300,1,1,30.0,849.9280410958904,3.686421917808219,4.337334150141671,100.0,3172.5418911931374,-4070.82775308917,181.2998429837602,100.17265302463913,0,0,292,sweep_20260731_155129,map,0,1
850,300,2,0,30.0,850.7327687074829,3.6757965884353743,4.320741745989174,100.1,3605.404947059338,-3823.6910585090554,188.74678713529323,114.53278060758824,0,0,294,sweep_20260731_155129,map,0,1
850,300,3,0,30.0,850.6597094594595,3.653851077702702,4.295314609439412,100.1,3420.410374311294,-3686.9190730191403,192.8650320483768,106.9256159637315,0,0,296,sweep_20260731_155129,map,0,1
850,300,4,0,30.0,850.9273412969283,3.662635737201365,4.304287286878117,100.1,3370.9703882867516,-3713.261169132721,192.06229227870568,106.60590192847562,0,0,293,sweep_20260731_155129,map,0,1
850,300,5,0,30.0,852.0299865771813,3.6805581711409396,4.319751920852772,100.2,3441.468313739104,-3666.526278621321,193.46833962235604,107.72169948716127,0,0,298,sweep_20260731_155129,map,0,1
850,300,6,0,30.0,850.4735646258504,3.6660212142857147,4.3105645686923975,100.1,3561.5055630639445,-3646.7772861483327,194.4197923197375,111.50259045607217,0,0,294,sweep_20260731_155129,map,0,1
950,300,1,1,30.0,950.1736849315068,4.071102613013698,4.284587836493454,100.0,5807.778529480859,-4049.2258297492162,181.92813844433235,183.44361316911204,0,0,292,sweep_20260731_155129,map,0,1
950,300,2,0,30.0,950.9109695945947,4.03551222972973,4.243838128663302,100.1,6033.023144906707,-3491.3802247053104,198.97261846473936,192.58093182630276,0,0,296,sweep_20260731_155129,map,0,1
950,300,3,0,30.0,951.1992142857142,4.054027639455783,4.26201743921759,100.1,5965.009670137461,-3635.057981874175,194.42467248565794,188.7246887489306,0,0,294,sweep_20260731_155129,map,0,1
950,300,4,0,30.0,951.175660958904,4.039766438356164,4.2471297407710935,100.1,6122.1249624138745,-3458.1567763966386,200.0432994398867,193.00551616875822,0,0,292,sweep_20260731_155129,map,0,1
950,300,5,0,30.0,951.641698630137,4.027440410958905,4.23209745512024,100.2,6125.636070617102,-3511.632149973087,198.7046588212211,192.5298008903418,0,0,292,sweep_20260731_155129,map,0,1
950,300,6,0,30.0,951.2080578231293,4.035542785714286,4.242544785574838,100.1,6073.203559004249,-3545.702984743166,197.45731260682032,190.8690604564316,0,0,294,sweep_20260731_155129,map,0,1
150,400,1,1,30.0,149.79633548387093,0.6876557354838709,4.590604524887814,99.9,109.86843505475053,-4156.125998474994,178.58853355243002,3.9006922689049466,0,0,155,sweep_20260731_155129,map,0,1
150,400,2,0,30.0,152.03994696969698,0.7093573762626263,4.665598682456842,101.4,44.11465751593096,-3949.1757622562286,184.87918214087162,2.0490788939747535,0,0,396,sweep_20260731_155129,map,0,1
150,400,3,0,30.0,155.0612377260982,0.7047923746770025,4.545251830905382,103.4,72.9213750861054,-4029.8451140793964,182.43436119430524,2.636410347461913,0,0,387,sweep_20260731_155129,map,0,1
150,400,4,0,30.0,151.32934605597964,0.7024006641221375,4.641536373667445,100.9,31.099590605572757,-4024.0581877632594,182.59662982394124,1.4895193582899127,0,0,393,sweep_20260731_155129,map,0,1
150,400,5,0,30.0,149.80646253229975,0.6941297054263565,4.63350975447201,99.9,39.87668357987286,-3956.693613383056,184.68981981430522,1.7896557603703225,0,0,387,sweep_20260731_155129,map,0,1
150,400,6,0,30.0,148.7942290076336,0.6844152264631044,4.5997430883424375,99.2,41.55879531657547,-3950.5592665893955,184.91023945950246,2.116738691637493,0,0,393,sweep_20260731_155129,map,0,1
250,400,1,1,30.0,250.93299999999996,1.1364808556962025,4.529021115979973,100.4,202.47694978513573,-4143.508629299191,178.90817790220612,6.649317058029364,0,0,395,sweep_20260731_155129,map,0,1
250,400,2,0,30.0,252.29136868686862,1.1539408156565656,4.573841830826876,100.9,172.7225785581395,-4001.0232883090466,183.11633623146034,5.938215024247799,0,0,396,sweep_20260731_155129,map,0,1
250,400,3,0,30.0,248.1363427835052,1.1298548556701031,4.553363054342598,99.3,163.41783558382258,-4015.8850825026225,182.7716523255346,5.663539704013778,0,0,388,sweep_20260731_155129,map,0,1
250,400,4,0,30.0,254.06653333333335,1.1430872538461538,4.499164997644267,101.6,177.9337753051982,-4005.388756698026,183.12118487089495,6.127369535900551,0,0,390,sweep_20260731_155129,map,0,1
250,400,5,0,30.0,250.91285933503838,1.144640976982097,4.561906392584222,100.4,173.39849447538927,-3945.792742930993,185.02469909349816,6.447784310552742,0,0,391,sweep_20260731_155129,map,0,1
250,400,6,0,30.0,250.93901265822782,1.1394900430379746,4.540904305660632,100.4,176.18524496276314,-3946.3436367377453,184.93741979564126,6.487714683712738,0,0,395,sweep_20260731_155129,map,0,1
350,400,1,1,30.0,347.9313969465648,1.5547734529262087,4.468620729749751,99.4,384.4409514224849,-4133.568630179125,179.228031352565,12.81822690914859,0,0,393,sweep_20260731_155129,map,0,1
350,400,2,0,30.0,349.1668877551021,1.5653368367346938,4.48306208758428,99.8,383.7667827666696,-4028.9140683107285,182.511828201075,12.200576447765256,0,0,392,sweep_20260731_155129,map,0,1
350,400,3,0,30.0,351.54646803069045,1.5883898567774937,4.518292747116507,100.4,368.7519024644412,-3986.191037787656,183.71026273222952,12.094304173439735,0,0,391,sweep_20260731_155129,map,0,1
350,400,4,0,30.0,347.2884798994975,1.564520042713568,4.504958077406793,99.2,367.29862487403716,-4011.0959592147033,183.09186222079268,11.81807469153476,0,0,398,sweep_20260731_155129,map,0,1
350,400,5,0,30.0,347.19578772378514,1.5450424654731456,4.450061089745474,99.2,370.4155965786881,-4028.7751277547704,182.47276705895518,11.873296116608891,0,0,391,sweep_20260731_155129,map,0,1
350,400,6,0,30.0,350.6201272264631,1.587032796437659,4.526359650233672,100.2,352.5041487258409,-3966.7652739244013,184.28789625573603,11.574508880929466,0,0,393,sweep_20260731_155129,map,0,1
450,400,1,1,30.0,451.3989088607595,2.007860101265823,4.4480836392211485,100.3,671.4251411292958,-4150.821721625731,178.6570884986799,21.841786084084145,0,0,395,sweep_20260731_155129,map,0,1
450,400,2,0,30.0,447.725511392405,1.9985229139240508,4.463723560689539,99.5,715.0022160816047,-3975.1321688244584,184.04354693456955,22.781653748383142,0,0,395,sweep_20260731_155129,map,0,1
450,400,3,0,30.0,449.79098205128207,1.9901342717948718,4.424575750093563,100.0,682.0852086518153,-3968.490997317865,184.10893302342436,21.96829189257698,0,0,390,sweep_20260731_155129,map,0,1
450,400,4,0,30.0,448.51205822784806,1.998339093670886,4.455485771255925,99.7,706.9828524706722,-4012.8343668046537,182.98904262224397,22.45421646349862,0,0,395,sweep_20260731_155129,map,0,1
450,400,5,0,30.0,452.01484732824434,1.9968225012722645,4.417603786855725,100.4,703.8045978820642,-3935.752310398119,185.2901066035677,22.654018771912273,0,0,393,sweep_20260731_155129,map,0,1
450,400,6,0,30.0,449.37501534526854,1.9961678030690537,4.442097880175508,99.9,684.5917294433152,-3959.0106746113756,184.33243565379544,22.145637612279838,0,0,391,sweep_20260731_155129,map,0,1
550,400,1,1,30.0,551.1072784810127,2.445286865822785,4.437043314983241,100.2,1155.8553494669723,-4159.116908645053,178.48461975555492,36.64066116805814,0,0,395,sweep_20260731_155129,map,0,1
550,400,2,0,30.0,549.5210759493671,2.4258834987341773,4.414541324994964,99.9,1171.2838644163749,-4010.6850520027747,183.02226235652518,37.478640999138364,0,0,395,sweep_20260731_155129,map,0,1
550,400,3,0,30.0,550.3003624678664,2.4289641028277633,4.413887884672432,100.1,1145.6090149086517,-4005.008363551277,183.16410703775816,36.54274602795703,0,0,389,sweep_20260731_155129,map,0,1
550,400,4,0,30.0,551.0792455696202,2.4131144556962023,4.37888829074283,100.2,1127.4623813131275,-3944.8163747667227,184.77572356195228,36.35394998627041,0,0,395,sweep_20260731_155129,map,0,1
550,400,5,0,30.0,550.5750948717949,2.4259374307692307,4.406188099253066,100.1,1160.1730103406712,-3971.526551049421,183.88423353707287,37.56443255972904,0,0,390,sweep_20260731_155129,map,0,1
550,400,6,0,30.0,549.9952468513853,2.4265795944584383,4.412001027918204,100.0,1133.0474924599084,-3939.47330950508,185.1413309677541,36.31909883704709,0,0,397,sweep_20260731_155129,map,0,1
650,400,1,1,30.0,650.4869236641221,2.8657995750636136,4.405622112925617,100.1,1847.827581210604,-4159.914124251181,178.5169971557689,58.48721215202162,0,0,393,sweep_20260731_155129,map,0,1
650,400,2,0,30.0,650.4450025252526,2.838707282828283,4.364254121113143,100.1,2095.395890637221,-3932.5908941970924,185.37324821776647,66.24393719757397,0,0,396,sweep_20260731_155129,map,0,1
650,400,3,0,30.0,651.2671928020566,2.837378964010283,4.356704890664843,100.2,2150.3650429906056,-3894.911609793764,186.71843162926055,67.97457130427992,0,0,389,sweep_20260731_155129,map,0,1
650,400,4,0,30.0,651.5790609137056,2.848369195431472,4.371486694856677,100.2,2174.9110575830878,-3873.7661956344805,187.265514820971,68.38456378920723,0,0,394,sweep_20260731_155129,map,0,1
650,400,5,0,30.0,650.823425257732,2.856241451030927,4.3886580294798545,100.1,2057.138062389464,-3905.0523213381866,186.29691662346892,64.77158984460723,0,0,388,sweep_20260731_155129,map,0,1
650,400,6,0,30.0,650.2755894206549,2.8569331460957175,4.39341902506447,100.0,1877.882962078263,-3977.1914821077603,183.78367043150374,59.66489418006782,0,0,397,sweep_20260731_155129,map,0,1
750,400,1,1,30.0,749.7675240506329,3.2651633949367085,4.3549010729307165,100.0,3319.9407936158914,-4154.782966664342,178.6122810165126,104.50860457527955,0,0,395,sweep_20260731_155129,map,0,1
750,400,2,0,30.0,751.0083535353534,3.2472514419191922,4.32385528953551,100.1,3682.5753410013203,-3916.1106780238965,185.59011020374078,116.13341306354185,0,0,396,sweep_20260731_155129,map,0,1
750,400,3,0,30.0,751.4155813953488,3.233353023255814,4.303015672434695,100.2,3449.725898199747,-3841.257756274263,188.08541517116635,107.79379993119628,0,0,387,sweep_20260731_155129,map,0,1
750,400,4,0,30.0,750.5285404040404,3.2470720227272722,4.326380474457693,100.1,3679.7007804643163,-3779.464390425611,190.319392857112,114.62660215476113,0,0,396,sweep_20260731_155129,map,0,1
750,400,5,0,30.0,750.5839567430025,3.23935231043257,4.315776111827705,100.1,3973.414023076451,-3758.223169463858,190.94680126108827,126.63723934706316,0,0,393,sweep_20260731_155129,map,0,1
750,400,6,0,30.0,750.5948852040817,3.2361365102040818,4.311428939892387,100.1,3555.7982794173495,-3809.97260254657,188.97512496075086,111.59202581020698,0,0,392,sweep_20260731_155129,map,0,1
850,400,1,1,30.0,850.3604351145037,3.6302635419847333,4.2690880150084904,100.0,6143.672652918534,-4151.050065883001,178.80993686150666,193.47652231388815,0,0,393,sweep_20260731_155129,map,0,1
850,400,2,0,30.0,850.9394559193953,3.608432972292191,4.240528450280248,100.1,6479.137378363559,-3782.1958306610522,190.07177537301715,202.37346398436705,0,0,397,sweep_20260731_155129,map,0,1
850,400,3,0,30.0,851.1189438775509,3.601698193877551,4.231721335526661,100.1,6788.359702344982,-3693.793241852434,192.69524263442779,216.00489237449955,0,0,392,sweep_20260731_155129,map,0,1
850,400,4,0,30.0,850.8558409090908,3.619253866161616,4.2536628323484855,100.1,6513.548942004095,-3793.479435663686,189.53935606941948,205.64045524328688,0,0,396,sweep_20260731_155129,map,0,1
850,400,5,0,30.0,850.901135897436,3.6091975923076927,4.241618021230059,100.1,6890.655898357907,-3740.468234116012,191.46984752001117,218.31705804624545,0,0,390,sweep_20260731_155129,map,0,1
850,400,6,0,30.0,850.8432372448979,3.6263991709183676,4.262123752268343,100.1,6373.88203988675,-3757.119960013182,190.69100401270387,200.9770463695308,0,0,392,sweep_20260731_155129,map,0,1
