Repository: YILINUMICH/MicroTensileMachine

# MicroTensileMachine

A benchtop micro tensile rig for characterizing **Shape Memory Alloy (SMA / Flexinol) coils** under Joule-heating actuation. The rig captures **force**, **displacement**, **electrical impedance**, and **stage position** as time-aligned streams (joined on a single host `time.time()` clock) so that mechanical and electrical behaviour can be correlated post-hoc.

> **University of Michigan — Robotics, HDR Lab**
> Author: Yilin Ma
> Last major update: 2026-07-14 — README reconciled with the on-disk tree: the sensing + SMA-drive firmware merged into `Firmware_SMASensorHub_PIO/` (former `Firmware_SensorHub_PIO/` + `Firmware_SMADriver_PIO/` retired); added `Firmware_SMARateTest_PIO/` (SMA stream-rate diagnostic), `Firmware_stable/` (frozen baseline), `Experiment_SMACharacterizationV3/`, and `Experiment_SMAThermalCharacterization/`; the SMA recorder moved V2 → V3; `TODO.md` stub removed.
> 2026-07-13 — SMA stream rate raised 15 → 99 Hz (batched M7 USB-CDC writes); a 1 kHz push is built in `Firmware_SMARateTest_PIO/` and ported to `Firmware_SMASensorHub_PIO/`, pending a bench run.
> 2026-06-17 — LDO **dynamic** performance (settling / overshoot / ripple) bench-verified via `Experiment_LDOCharacterization/`. Absolute-voltage accuracy deferred (see TODO).
> 2026-05-28 — ADC↔sensor mapping finalized, SensorHub ring-buffer IPC ported, `ADS1263/` retired to `Archieve/`.

---

> **Status: WIP / To-Test** — code-complete, offline analyzer + offscreen GUI + headless flow verified on synthetic data; not yet bench-run. See [STATUS.md](STATUS.md). Project map: [../README.md](../README.md).

# Experiment_SMAThermalCharacterization — multi-instrument SMA thermal console + analyzer

Forked from `Experiment_SMACharacterizationV3` to focus on **thermal**
characterization of the SMA (Joule-heating temperature response). It keeps
the same session backbone: **one config file** sets every instrument and
sensor parameter, a **single continuously-logging console** (`operator_console.py`)
records **raw** streams from the combined-firmware H7 (sensors *and* SMA) and
the Zaber stage while controlling both, and an **offline analyzer** converts
raw→physical and renders dashboards.

> **No LCR.** Unlike V3, this thermal module has **no LCR** — no connection,
> no `lcr.csv`, no LCR UI/control. The LCR config section and worker are
> hard-disabled (`build_core` never constructs an `LcrWorker`).
>
> **Thermal scope TODO:** the temperature-measurement stream (thermocouple /
> IR sensor) and any thermal-specific analysis are not yet wired — otherwise
> this module behaves like V3 minus the LCR. See STATUS.md.

The console (GUI or `--headless`) replaces the rigid OPEN→SHORT→RAW phase
flow with **continuous logging + event markers**: instead of swapping files
at phase boundaries, every command and reference is timestamped into
`events.csv`, which the analyzer uses to segment the run.

## Writing a test profile — rules, limits, template

A profile is the *whole* experiment definition: it carries its own port and
safety settings, so it can drive the rig on its own. Treat it as executable,
not as configuration.

### Put the safety settings IN the profile, not on the command line

These are profile keys, and a profile that carries them cannot be run unsafely
by someone who forgot a flag:

```json
"i_low_ma": 0,
"abort_on_bad_sense": true
```

- **`i_low_ma: 0` is mandatory** for `cccycle` runs. The default 100 mA sits
  *below* the reachable floor (0.5 V / 4.69 Ω = 106.6 mA), leaving 5.4 mA of
  margin against 12.6 mA of sense noise; the loop then latches off the floor
  and cool runs at 0.97 V / 208 mA instead of 0.50 V / 108 mA — 4× the idle
  heating, wire never cools, force baseline pins. It destroyed condition 12 of
  35 on the first attempt. With `0` the cool phase releases and parks passively
  at the LDO floor, which still carries ~107 mA so R stays observable.
  **Only safe because of the firmware R seed** — see the CC module STATUS.
- **`abort_on_bad_sense: true`** always. Note its two known defects: it
  mis-attributes the cool-phase latch to the clips, and it *passes* when it has
  too few cool samples to judge.

### The measured envelope — what is actually runnable

At 30 s cool, verified 2026-07-31:

| | limit | evidence |
|---|---|---|
| current | **150–950 mA** | CC holds 98–103% across the whole range; LDO rails ~1.1 A |
| pulse | **100–400 ms** | full grid measured |
| **energy ceiling** | **~1.24 J** (850×400) | not the ~1 J previously assumed |
| **950×400** | **excluded — unmeasurable** | pins the laser at the 0 V rail (1228 samples) *and* clips the load cell (5.000 V), at the correct 947 mA |
| 850×400 | the edge | 1.10 V laser margin, 4.08 V of 5 on the load cell |
| load cell | 490 mN full scale | clips from ~850 mA at 300–400 ms |

File: Experiment_SMAThermalCharacterization/data/sweep_full_150-950mA/summary_20260730.csv
level_mA,cycle,bootstrap,i_mA,dx_um,x_base_um,baseline_V,peak_V,rise_V,clipped
650,1,1,644.08,380.39,-4211.40,2.04394,2.18668,0.14274,0
650,2,0,642.04,365.29,-4189.72,2.04222,2.17572,0.13350,0
650,3,0,645.52,361.82,-4225.75,2.03008,2.16895,0.13887,0
750,1,1,856.70,705.64,-4216.13,2.04003,2.27943,0.23940,0
750,2,0,825.94,648.49,-4183.33,2.04281,2.27140,0.22859,0
750,3,0,757.12,524.91,-4168.74,2.04698,2.23109,0.18411,0
850,1,1,841.35,689.51,-4234.63,2.03524,2.26539,0.23015,0
850,2,0,841.94,659.17,-4227.99,2.02638,2.25336,0.22698,0
850,3,0,841.88,666.87,-4198.73,2.03709,2.27060,0.23351,0
950,1,1,946.73,882.23,-4251.71,2.02660,2.32293,0.29633,0
950,2,0,939.71,866.51,-4212.65,2.03321,2.33225,0.29904,0
950,3,0,938.22,861.41,-4197.40,2.03646,2.32593,0.28947,0
